Repository: AlexLecu/AlloyGraph

<div align="center">

# 🔬 AlloyGraph

## 📖 Overview

AlloyGraph is an open-source platform that predicts mechanical properties of nickel-based superalloys, designs new alloy compositions, and answers natural language questions about superalloy data. It integrates three complementary approaches:

| Component | Description |
|-----------|-------------|
| 🧠 **Knowledge Graph** | 77 experimentally characterised alloys in GraphDB (RDF) + Weaviate (vector search), structured by an OWL 2 DL ontology with HermiT reasoning |
| ⚙️ **Physics-Informed ML** | XGBoost + Random Forest ensemble trained on 50–80 physics-based features (Morinaga Md, lattice mismatch, SSS strengthening) |
| 🤖 **Multi-Agent LLM** | Analyst and Reviewer agents (Llama 3.3-70B via CrewAI) triangulating ML, physics, and KG experimental data |

---

## 📈 Key Results

Evaluated on **88 independent alloys** from manufacturer datasheets (Special Metals, Haynes International, ATI) and a held-out subset of the Nickel Institute handbook:

| Property | Full System | ML-only | GPT-4.1-mini FT | Improvement |
|----------|:-----------:|:-------:|:----------------:|:-----------:|
| Yield Strength (MPa) | **80.6** | 102.0 | 100.3 | 21% |
| UTS (MPa) | **95.2** | 114.0 | 110.8 | 16% |
| Elongation (%) | 13.1 | 14.2 | **13.8** | 8% |
| Elastic Modulus (GPa) | 9.0 | 13.3 | **8.2** | 32% |

> The full system outperforms all baselines on strength properties. The fine-tuned GPT-4.1-mini (trained on identical data) is competitive on elongation and elastic modulus, suggesting complementary strengths.

---

# AlloyGraph Property Prediction Models

This directory contains the machine learning core of AlloyGraph, responsible for predicting the mechanical properties of Ni-based superalloys across a wide temperature range.

## Overview
The system employs a **Hybrid Physics-ML Engine**. Instead of training on raw composition alone, we first derive meaningful metallurgical parameters to guide the models.

We train **4 ensemble models** (Random Forest + XGBoost) to predict:
1. **Yield Strength (YS)** - MPa
2. **Ultimate Tensile Strength (UTS)** - MPa
3. **Elongation (EL)** - %
4. **Elastic Modulus (EM)** - GPa

Each model is trained using **GroupKFold cross-validation** (grouped by alloy name) to prevent data leakage.

## Core Components

### 1. Feature Engineering (`feature_engineering.py`)
This is the "Metallurgical Bridge" that transforms raw input into physical descriptors:
- **Phase Stability**: Calculates average Md (d-electron parameter) to estimate TCP phase risk.
- **Microstructure**: Estimates Gamma Prime ($\gamma'$) volume fraction based on Al, Ti, Nb, and Ta content.
- **Physical Properties**: Calculates theoretical density using the rule of mixtures.
- **Compositional Ratios**: Derives critical ratios (e.g., Al/Ti, Cr/Co) that influence oxidation resistance and strengthening.

### 2. Training Pipeline (`train_ml_models.py`)
Responsible for building and updating the models:
- **Data Source**: Consumes `train_77alloys.jsonl` (79 alloys for training).
- **Architecture**: A **Voting Ensemble** combining **XGBoost** and **Random Forest Regressors**.
- **Cross-Validation**: Uses `GroupKFold` (grouped by Alloy name) to ensure the models generalize to unseen alloys, not just unseen temperature points for known alloys.

### 3. Inference Engine (`predictor.py`)
Provides a clean API for the rest of the application:
- **Singleton Pattern**: Ensures models are loaded into memory once.
- **Input**: Accepts a dictionary of weight percentages (wt%).
- **Execution**:
    1. Derives physical features.
    2. Expands the input across target temperatures (default 20°C to 1100°C).
    3. Returns a structured DataFrame of predictions (YS, UTS, EL, EM).

## Model Storage
- **saved_models/**: Contains the serialized `.pkg` files. These files bundle the trained ensemble along with the feature names required for alignment.

### Current Benchmarks (trained on 79 alloys)
| Property | Samples | Alloys | CV R² | CV MAE | Holdout R² | Holdout MAE |
|----------|---------|--------|-------|--------|------------|-------------|
| Yield Strength | 276 | 51 | 0.710 | 117.5 MPa | **0.889** | 78.6 MPa |
| Tensile Strength | 308 | 54 | 0.709 | 143.1 MPa | **0.863** | 98.6 MPa |
| Elongation | 298 | 53 | 0.545 | 8.4% | 0.097 | 6.6% |
| Elastic Modulus | 351 | 47 | 0.602 | 14.7 GPa | 0.701 | 16.1 GPa |

### Tuned Hyperparameters

Tuned parameters are stored in `tuned_params/` folder:
- `ys.json` - Yield Strength (tuned R²: 0.739)
- `uts.json` - Ultimate Tensile Strength (tuned R²: 0.739)
- `el.json` - Elongation (tuned R²: 0.595)
- `em.json` - Elastic Modulus (tuned R²: 0.589)

## Usage

#### To re-tune hyperparameters:
```bash
python tune_hyperparameters.py
```

#### To train models with tuned parameters:
```bash
python train_ml_models.py
```

File: backend/alloy_crew/models/training_data/final_alloy_data_enriched.jsonl (part 1 of 5)
{"alloy": "Alloy 713C", "processing": "cast", "form": null, "composition": {"Ni": 74.0, "Cr": 12.5, "Mo": 4.2, "Nb": 2.0, "Al": 6.1, "Ti": 0.8, "C": 0.12, "B": 0.012, "Zr": 0.1}, "yield_strength": [{"temp_c": "21", "value": 740.0}, {"temp_c": "538", "value": 705.0}, {"temp_c": "649", "value": 715.0}, {"temp_c": "760", "value": 745.0}, {"temp_c": "871", "value": 495.0}, {"temp_c": "982", "value": 305.0}], "uts": [{"temp_c": "21", "value": 850.0}, {"temp_c": "538", "value": 860.0}, {"temp_c": "649", "value": 870.0}, {"temp_c": "760", "value": 940.0}, {"temp_c": "871", "value": 725.0}, {"temp_c": "982", "value": 470.0}], "elongation": [{"temp_c": " 21", "value": 8.0}, {"temp_c": "538", "value": 10.0}, {"temp_c": "649", "value": 7.0}, {"temp_c": "760", "value": 6.0}, {"temp_c": "871", "value": 14.0}, {"temp_c": "982", "value": 20.0}], "elasticity": [{"temp_c": "21", "value": 206.0}, {"temp_c": "93", "value": 203.0}, {"temp_c": "204", "value": 199.0}, {"temp_c": "316", "value": 193.0}, {"temp_c": "427", "value": 188.0}, {"temp_c": "538", "value": 179.0}, {"temp_c": "649", "value": 172.0}, {"temp_c": "760", "value": 167.0}, {"temp_c": "871", "value": 156.0}, {"temp_c": "982", "value": 148.0}], "computed_features": {"atomic_percent": {"Ni": 69.22, "Cr": 13.2, "Mo": 2.4, "Nb": 1.18, "Al": 12.41, "Ti": 0.92, "C": 0.55, "B": 0.06, "Zr": 0.06}, "gamma_composition_at": {"Ni": 65.58, "Cr": 26.37, "Mo": 3.92, "Nb": 0.56, "Al": 4.66, "Ti": 0.24, "C": 0.55, "B": 0.06, "Zr": 0.06}, "gamma_prime_composition_at": {"Ni": 72.14, "Cr": 2.64, "Mo": 1.18, "Nb": 1.68, "Al": 18.63, "Ti": 1.46, "C": 0.55, "B": 0.06, "Zr": 0.06}, "Md_avg": 0.9677, "Md_gamma": 0.9398, "VEC_avg": 8.352, "TCP_risk": "high", "gamma_prime_estimated_vol_pct": 55.5, "lattice_mismatch_pct": 0.134, "density_calculated_gcm3": 8.312, "SSS_coefficient": 0.0053, "precipitation_hardening_coeff": 0.9931, "creep_resistance_param": 0.0, "SSS_total_wt_pct": 6.2, "oxidation_resistance": 12.5, "refractory_total_wt_pct": 6.2, "GP_formers_wt_pct": 8.9, "Al_Ti_ratio": 7.53, "Cr_Co_ratio": 1250.0, "Cr_Ni_ratio": 0.169, "Mo_W_ratio": 420.0, "Al_Ti_at_ratio": 13.34, "GP_formers_at_pct": 14.51, "Al_Ti_interaction": 11.42, "Cr_Al_interaction": 76.25}}
{"alloy": "Alloy 713LC", "processing": "cast", "form": null, "composition": {"Ni": 75.0, "Cr": 12.0, "Mo": 4.5, "Nb": 2.0, "Al": 5.9, "Ti": 0.6, "C": 0.05, "B": 0.01, "Zr": 0.1}, "yield_strength": [{"temp_c": "21", "value": 750.0}, {"temp_c": "538", "value": 760.0}, {"temp_c": "649", "value": 785.0}, {"temp_c": "760", "value": 760.0}, {"temp_c": "871", "value": 580.0}, {"temp_c": "982", "value": 281.0}], "uts": [{"temp_c": "21", "value": 895.0}, {"temp_c": "538", "value": 895.0}, {"temp_c": "649", "value": 1085.0}, {"temp_c": "760", "value": 950.0}, {"temp_c": "871", "value": 750.0}, {"temp_c": "982", "value": 470.0}], "elongation": [{"temp_c": " 21", "value": 15.0}, {"temp_c": "538", "value": 11.0}, {"temp_c": "649", "value": 11.0}, {"temp_c": "760", "value": 11.0}, {"temp_c": "871", "value": 12.0}, {"temp_c": "982", "value": 22.0}], "elasticity": [{"temp_c": "21", "value": 197.0}, {"temp_c": "93", "value": 194.0}, {"temp_c": "204", "value": 186.0}, {"temp_c": "316", "value": 183.0}, {"temp_c": "427", "value": 178.0}, {"temp_c": "538", "value": 172.0}, {"temp_c": "649", "value": 165.0}, {"temp_c": "760", "value": 159.0}, {"temp_c": "871", "value": 149.0}, {"temp_c": "982", "value": 136.0}], "computed_features": {"atomic_percent": {"Ni": 70.43, "Cr": 12.72, "Mo": 2.58, "Nb": 1.19, "Al": 12.05, "Ti": 0.69, "C": 0.23, "B": 0.05, "Zr": 0.06}, "gamma_composition_at": {"Ni": 66.92, "Cr": 24.07, "Mo": 4.07, "Nb": 0.58, "Al": 4.69, "Ti": 0.19, "C": 0.23, "B": 0.05, "Zr": 0.06}, "gamma_prime_composition_at": {"Ni": 73.62, "Cr": 2.41, "Mo": 1.22, "Nb": 1.74, "Al": 18.74, "Ti": 1.14, "C": 0.23, "B": 0.05, "Zr": 0.06}, "Md_avg": 0.9618, "Md_gamma": 0.9253, "VEC_avg": 8.423, "TCP_risk": "medium", "gamma_prime_estimated_vol_pct": 52.4, "lattice_mismatch_pct": 0.17, "density_calculated_gcm3": 8.353, "SSS_coefficient": 0.0055, "precipitation_hardening_coeff": 0.9222, "creep_resistance_param": 0.0, "SSS_total_wt_pct": 6.5, "oxidation_resistance": 12.0, "refractory_total_wt_pct": 6.5, "GP_formers_wt_pct": 8.5, "Al_Ti_ratio": 9.67, "Cr_Co_ratio": 1200.0, "Cr_Ni_ratio": 0.16, "Mo_W_ratio": 450.0, "Al_Ti_at_ratio": 17.21, "GP_formers_at_pct": 13.93, "Al_Ti_interaction": 8.31, "Cr_Al_interaction": 70.8}}
{"alloy": "B-1900", "processing": "cast", "form": null, "composition": {"Ni": 64.0, "Cr": 8.0, "Co": 10.0, "Mo": 6.0, "Ta": 4.0, "Al": 6.0, "Ti": 1.0, "C": 0.1, "B": 0.015, "Zr": 0.1}, "yield_strength": [{"temp_c": "21", "value": 825.0}, {"temp_c": "538", "value": 870.0}, {"temp_c": "649", "value": 925.0}, {"temp_c": "760", "value": 808.0}, {"temp_c": "871", "value": 695.0}, {"temp_c": "982", "value": 415.0}, {"temp_c": "1093", "value": 195.0}], "uts": [{"temp_c": "21", "value": 970.0}, {"temp_c": "538", "value": 1005.0}, {"temp_c": "649", "value": 1015.0}, {"temp_c": "760", "value": 950.0}, {"temp_c": "871", "value": 793.0}, {"temp_c": "982", "value": 550.0}, {"temp_c": "1093", "value": 270.0}], "elongation": [{"temp_c": " 21", "value": 8.0}, {"temp_c": "538", "value": 7.0}, {"temp_c": "649", "value": 6.0}, {"temp_c": "760", "value": 4.0}, {"temp_c": "871", "value": 4.0}, {"temp_c": "982", "value": 7.0}, {"temp_c": "1093", "value": 11.0}], "elasticity": [{"temp_c": "21", "value": 214.0}, {"temp_c": "93", "value": 210.0}, {"temp_c": "204", "value": 205.0}, {"temp_c": "316", "value": 199.0}, {"temp_c": "427", "value": 193.0}, {"temp_c": "538", "value": 183.0}, {"temp_c": "649", "value": 179.0}, {"temp_c": "760", "value": 172.0}, {"temp_c": "871", "value": 163.0}, {"temp_c": "982", "value": 154.0}], "computed_features": {"atomic_percent": {"Ni": 62.22, "Cr": 8.78, "Co": 9.68, "Mo": 3.57, "Ta": 1.26, "Al": 12.69, "Ti": 1.19, "C": 0.48, "B": 0.08, "Zr": 0.06}, "gamma_composition_at": {"Ni": 58.72, "Cr": 18.94, "Co": 18.5, "Mo": 6.13, "Ta": 0.45, "Al": 4.55, "Ti": 0.3, "C": 0.48, "B": 0.08, "Zr": 0.06}, "gamma_prime_composition_at": {"Ni": 64.59, "Cr": 1.89, "Co": 3.7, "Mo": 1.84, "Ta": 1.81, "Al": 18.21, "Ti": 1.79, "C": 0.48, "B": 0.08, "Zr": 0.06}, "Md_avg": 0.9748, "Md_gamma": 0.9811, "VEC_avg": 8.349, "TCP_risk": "high", "gamma_prime_estimated_vol_pct": 59.6, "lattice_mismatch_pct": 0.135, "density_calculated_gcm3": 8.73, "SSS_coefficient": 0.0072, "precipitation_hardening_coeff": 1.0716, "creep_resistance_param": 0.0, "SSS_total_wt_pct": 10.0, "oxidation_resistance": 8.0, "refractory_total_wt_pct": 10.0, "GP_formers_wt_pct": 11.0, "Al_Ti_ratio": 5.94, "Cr_Co_ratio": 0.8, "Cr_Ni_ratio": 0.125, "Mo_W_ratio": 600.0, "Al_Ti_at_ratio": 10.57, "GP_formers_at_pct": 15.14, "Al_Ti_interaction": 15.1, "Cr_Al_interaction": 48.0}}
{"alloy": "C-1023", "processing": "cast", "form": null, "composition": {"Ni": 58.0, "Cr": 15.0, "Co": 10.0, "Mo": 8.5, "Al": 4.2, "Ti": 3.6, "C": 0.16, "B": 0.006}, "yield_strength": [], "uts": [], "elongation": [], "elasticity": [{"temp_c": "21", "value": 199.0}, {"temp_c": "538", "value": 179.0}, {"temp_c": "649", "value": 172.0}, {"temp_c": "760", "value": 166.0}, {"temp_c": "982", "value": 145.0}], "computed_features": {"atomic_percent": {"Ni": 55.53, "Cr": 16.21, "Co": 9.53, "Mo": 4.98, "Al": 8.75, "Ti": 4.23, "C": 0.75, "B": 0.03}, "gamma_composition_at": {"Ni": 52.76, "Cr": 30.78, "Co": 16.45, "Mo": 7.88, "Al": 3.39, "Ti": 1.17, "C": 0.75, "B": 0.03}, "gamma_prime_composition_at": {"Ni": 58.03, "Cr": 3.08, "Co": 3.29, "Mo": 2.36, "Al": 13.58, "Ti": 6.99, "C": 0.75, "B": 0.03}, "Md_avg": 0.9968, "Md_gamma": 1.0708, "VEC_avg": 8.145, "TCP_risk": "high", "gamma_prime_estimated_vol_pct": 52.6, "lattice_mismatch_pct": -0.282, "density_calculated_gcm3": 8.328, "SSS_coefficient": 0.0085, "precipitation_hardening_coeff": 0.9414, "creep_resistance_param": 0.0, "SSS_total_wt_pct": 8.5, "oxidation_resistance": 15.0, "refractory_total_wt_pct": 8.5, "GP_formers_wt_pct": 7.8, "Al_Ti_ratio": 1.16, "Cr_Co_ratio": 1.5, "Cr_Ni_ratio": 0.259, "Mo_W_ratio": 850.0, "Al_Ti_at_ratio": 2.06, "GP_formers_at_pct": 12.98, "Al_Ti_interaction": 37.01, "Cr_Al_interaction": 63.0}}
{"alloy": "Cast Alloy 625", "processing": "cast", "form": null, "composition": {"Ni": 63.0, "Cr": 21.6, "Mo": 8.7, "Nb": 3.9, "Al": 0.2, "Ti": 0.2, "Fe": 2.0, "Mn": 0.06, "Si": 0.2, "C": 0.2}, "yield_strength": [{"temp_c": "21", "value": 350.0}, {"temp_c": "538", "value": 235.0}, {"temp_c": "649", "value": 235.0}, {"temp_c": "760", "value": 235.0}, {"temp_c": "871", "value": 200.0}, {"temp_c": "982", "value": 105.0}], "uts": [{"temp_c": "21", "value": 710.0}, {"temp_c": "538", "value": 510.0}, {"temp_c": "649", "value": 490.0}, {"temp_c": "760", "value": 430.0}, {"temp_c": "871", "value": 275.0}, {"temp_c": "982", "value": 140.0}], "elongation": [{"temp_c": " 21", "value": 48.0}, {"temp_c": "538", "value": 50.0}, {"temp_c": "649", "value": 51.0}, {"temp_c": "760", "value": 27.0}, {"temp_c": "871", "value": 47.0}, {"temp_c": "982", "value": 40.0}], "elasticity": [], "computed_features": {"atomic_percent": {"Ni": 63.38, "Cr": 24.52, "Mo": 5.35, "Nb": 2.48, "Al": 0.44, "Ti": 0.25, "Fe": 2.11, "Mn": 0.06, "Si": 0.42, "C": 0.98}, "gamma_composition_at": {"Ni": 63.15, "Cr": 25.34, "Mo": 5.49, "Nb": 2.31, "Al": 0.4, "Ti": 0.21, "Fe": 2.17, "Mn": 0.06, "Si": 0.42, "C": 0.98}, "gamma_prime_composition_at": {"Ni": 69.47, "Cr": 2.53, "Mo": 1.65, "Nb": 6.94, "Al": 1.59, "Ti": 1.27, "Fe": 0.43, "Mn": 0.06, "Si": 0.42, "C": 0.98}, "Md_avg": 0.902, "Md_gamma": 0.9072, "VEC_avg": 8.485, "TCP_risk": "medium", "gamma_prime_estimated_vol_pct": 3.6, "lattice_mismatch_pct": 0.02, "density_calculated_gcm3": 8.569, "SSS_coefficient": 0.0067, "precipitation_hardening_coeff": 0.0131, "creep_resistance_param": 0.0, "SSS_total_wt_pct": 12.6, "oxidation_resistance": 15.061, "refractory_total_wt_pct": 12.6, "GP_formers_wt_pct": 4.3, "Al_Ti_ratio": 0.95, "Cr_Co_ratio": 2160.0, "Cr_Ni_ratio": 0.343, "Mo_W_ratio": 870.0, "Al_Ti_at_ratio": 1.69, "GP_formers_at_pct": 3.17, "Al_Ti_interaction": 0.11, "Cr_Al_interaction": 4.32}}
{"alloy": "Cast Alloy 718", "processing": "cast", "form": null, "composition": {"Ni": 52.5, "Cr": 19.0, "Mo": 3.0, "Nb": 5.2, "Al": 0.6, "Ti": 0.8, "Fe": 18.5, "Mn": 0.2, "Si": 0.2, "C": 0.05, "B": 0.006}, "yield_strength": [{"temp_c": "21", "value": 915.0}], "uts": [{"temp_c": "21", "value": 1090.0}], "elongation": [{"temp_c": " 21", "value": 11.0}], "elasticity": [], "computed_features": {"atomic_percent": {"Ni": 51.62, "Cr": 21.09, "Mo": 1.8, "Nb": 3.23, "Al": 1.28, "Ti": 0.96, "Fe": 19.12, "Mn": 0.21, "Si": 0.41, "C": 0.24, "B": 0.03}, "gamma_composition_at": {"Ni": 50.46, "Cr": 26.6, "Mo": 2.15, "Nb": 2.21, "Al": 0.76, "Ti": 0.45, "Fe": 23.43, "Mn": 0.21, "Si": 0.41, "C": 0.24, "B": 0.03}, "gamma_prime_composition_at": {"Ni": 55.51, "Cr": 2.66, "Mo": 0.64, "Nb": 6.64, "Al": 3.03, "Ti": 2.68, "Fe": 4.69, "Mn": 0.21, "Si": 0.41, "C": 0.24, "B": 0.03}, "Md_avg": 0.9174, "Md_gamma": 0.9712, "VEC_avg": 8.314, "TCP_risk": "high", "gamma_prime_estimated_vol_pct": 23.0, "lattice_mismatch_pct": 0.166, "density_calculated_gcm3": 8.316, "SSS_coefficient": 0.0036, "precipitation_hardening_coeff": 0.1074, "creep_resistance_param": 0.0, "SSS_total_wt_pct": 8.2, "oxidation_resistance": 15.122, "refractory_total_wt_pct": 8.2, "GP_formers_wt_pct": 6.6, "Al_Ti_ratio": 0.74, "Cr_Co_ratio": 1900.0, "Cr_Ni_ratio": 0.362, "Mo_W_ratio": 300.0, "Al_Ti_at_ratio": 1.32, "GP_formers_at_pct": 5.47, "Al_Ti_interaction": 1.23, "Cr_Al_interaction": 11.4}}
{"alloy": "CMSX-2*(SC)", "processing": "cast", "form": null, "composition": {"Ni": 33.0, "Cr": 8.0, "Co": 5.0, "Mo": 0.6, "W": 8.0, "Ta": 6.0, "Al": 5.6, "Ti": 1.0}, "yield_strength": [{"temp_c": "21", "value": 1135.0}, {"temp_c": "538", "value": 1245.0}, {"temp_c": "871", "value": 860.0}, {"temp_c": "1093", "value": 400.0}], "uts": [{"temp_c": "21", "value": 1187.0}, {"temp_c": "760", "value": 1296.0}, {"temp_c": "871", "value": 1020.0}], "elongation": [{"temp_c": " 21", "value": 10.0}, {"temp_c": "760", "value": 17.0}, {"temp_c": "871", "value": 20.0}], "elasticity": [{"temp_c": "21", "value": 127.0}, {"temp_c": "538", "value": 110.0}, {"temp_c": "649", "value": 105.0}, {"temp_c": "760", "value": 99.3}, {"temp_c": "982", "value": 86.9}], "computed_features": {"atomic_percent": {"Ni": 50.55, "Cr": 13.83, "Co": 7.63, "Mo": 0.56, "W": 3.91, "Ta": 2.98, "Al": 18.66, "Ti": 1.88}, "gamma_composition_at": {"Ni": 46.62, "Cr": 57.1, "Co": 23.38, "Mo": 1.36, "W": 7.9, "Ta": 0.85, "Al": 5.29, "Ti": 0.36}, "gamma_prime_composition_at": {"Ni": 51.29, "Cr": 5.71, "Co": 4.68, "Mo": 0.41, "W": 3.16, "Ta": 3.38, "Al": 21.17, "Ti": 2.17}, "Md_avg": 1.1166, "Md_gamma": 1.4475, "VEC_avg": 7.624, "TCP_risk": "high", "gamma_prime_estimated_vol_pct": 84.2, "lattice_mismatch_pct": -0.921, "density_calculated_gcm3": 10.054, "SSS_coefficient": 0.0227, "precipitation_hardening_coeff": 1.8848, "creep_resistance_param": 3.91, "SSS_total_wt_pct": 14.6, "oxidation_resistance": 8.0, "refractory_total_wt_pct": 14.6, "GP_formers_wt_pct": 12.6, "Al_Ti_ratio": 5.54, "Cr_Co_ratio": 1.6, "Cr_Ni_ratio": 0.242, "Mo_W_ratio": 0.07, "Al_Ti_at_ratio": 9.87, "GP_formers_at_pct": 23.52, "Al_Ti_interaction": 35.08, "Cr_Al_interaction": 44.8}}
{"alloy": "CMSX-3*(SC)", "processing": "cast", "form": null, "composition": {"Ni": 33.0, "Cr": 8.0, "Co": 5.0, "Mo": 0.6, "W": 8.0, "Ta": 6.0, "Al": 5.6, "Ti": 1.0, "Other": 0.1}, "yield_strength": [], "uts": [], "elongation": [], "elasticity": [{"temp_c": "21", "value": 127.0}, {"temp_c": "538", "value": 110.0}, {"temp_c": "649", "value": 105.0}, {"temp_c": "760", "value": 99.3}, {"temp_c": "982", "value": 86.9}], "computed_features": {"atomic_percent": {"Ni": 50.55, "Cr": 13.83, "Co": 7.63, "Mo": 0.56, "W": 3.91, "Ta": 2.98, "Al": 18.66, "Ti": 1.88}, "gamma_composition_at": {"Ni": 46.62, "Cr": 57.1, "Co": 23.38, "Mo": 1.36, "W": 7.9, "Ta": 0.85, "Al": 5.29, "Ti": 0.36}, "gamma_prime_composition_at": {"Ni": 51.29, "Cr": 5.71, "Co": 4.68, "Mo": 0.41, "W": 3.16, "Ta": 3.38, "Al": 21.17, "Ti": 2.17}, "Md_avg": 1.1166, "Md_gamma": 1.4475, "VEC_avg": 7.624, "TCP_risk": "high", "gamma_prime_estimated_vol_pct": 84.2, "lattice_mismatch_pct": -0.921, "density_calculated_gcm3": 10.051, "SSS_coefficient": 0.0227, "precipitation_hardening_coeff": 1.8848, "creep_resistance_param": 3.91, "SSS_total_wt_pct": 14.6, "oxidation_resistance": 8.0, "refractory_total_wt_pct": 14.6, "GP_formers_wt_pct": 12.6, "Al_Ti_ratio": 5.54, "Cr_Co_ratio": 1.6, "Cr_Ni_ratio": 0.242, "Mo_W_ratio": 0.07, "Al_Ti_at_ratio": 9.87, "GP_formers_at_pct": 23.52, "Al_Ti_interaction": 35.08, "Cr_Al_interaction": 44.8}}
{"alloy": "CMSX-4*(SC)", "processing": "cast", "form": null, "composition": {"Ni": 62.0, "Cr": 7.0, "Co": 10.0, "Mo": 0.6, "W": 6.0, "Ta": 6.0, "Al": 5.6, "Ti": 1.0, "Other": 0.1}, "yield_strength": [{"temp_c": "21", "value": 966.0}], "uts": [{"temp_c": "21", "value": 1050.0}], "elongation": [], "elasticity": [{"temp_c": "21", "value": 127.0}, {"temp_c": "538", "value": 110.0}, {"temp_c": "649", "value": 105.0}, {"temp_c": "760", "value": 99.3}, {"temp_c": "982", "value": 86.9}], "computed_features": {"atomic_percent": {"Ni": 63.59, "Cr": 8.1, "Co": 10.22, "Mo": 0.38, "W": 1.96, "Ta": 2.0, "Al": 12.49, "Ti": 1.26}, "gamma_composition_at": {"Ni": 59.71, "Cr": 19.52, "Co": 21.29, "Mo": 0.7, "W": 3.21, "Ta": 0.68, "Al": 4.23, "Ti": 0.3}, "gamma_prime_composition_at": {"Ni": 65.68, "Cr": 1.95, "Co": 4.26, "Mo": 0.21, "W": 1.29, "Ta": 2.71, "Al": 16.94, "Ti": 1.78}, "Md_avg": 0.9766, "Md_gamma": 0.9827, "VEC_avg": 8.43, "TCP_risk": "high", "gamma_prime_estimated_vol_pct": 65.0, "lattice_mismatch_pct": 0.375, "density_calculated_gcm3": 9.495, "SSS_coefficient": 0.0127, "precipitation_hardening_coeff": 1.1086, "creep_resistance_param": 1.96, "SSS_total_wt_pct": 12.6, "oxidation_resistance": 7.0, "refractory_total_wt_pct": 12.6, "GP_formers_wt_pct": 12.6, "Al_Ti_ratio": 5.54, "Cr_Co_ratio": 0.7, "Cr_Ni_ratio": 0.113, "Mo_W_ratio": 0.1, "Al_Ti_at_ratio": 9.83, "GP_formers_at_pct": 15.75, "Al_Ti_interaction": 15.74, "Cr_Al_interaction": 39.2}}
{"alloy": "CMSX-6*(SC)", "processing": "cast", "form": null, "composition": {"Ni": 70.0, "Cr": 10.0, "Co": 5.0, "Mo": 3.0, "Ta": 2.0, "Al": 4.8, "Ti": 4.7, "Other": 0.1}, "yield_strength": [], "uts": [], "elongation": [], "elasticity": [{"temp_c": "21", "value": 127.0}, {"temp_c": "538", "value": 110.0}, {"temp_c": "649", "value": 105.0}, {"temp_c": "760", "value": 99.3}, {"temp_c": "982", "value": 86.9}], "computed_features": {"atomic_percent": {"Ni": 66.7, "Cr": 10.75, "Co": 4.74, "Mo": 1.75, "Ta": 0.62, "Al": 9.95, "Ti": 5.49}, "gamma_composition_at": {"Ni": 62.1, "Cr": 32.27, "Co": 11.64, "Mo": 3.64, "Ta": 0.19, "Al": 3.09, "Ti": 1.17}, "gamma_prime_composition_at": {"Ni": 68.31, "Cr": 3.23, "Co": 2.33, "Mo": 1.09, "Ta": 0.77, "Al": 12.35, "Ti": 7.0}, "Md_avg": 0.9925, "Md_gamma": 1.05, "VEC_avg": 8.396, "TCP_risk": "high", "gamma_prime_estimated_vol_pct": 74.1, "lattice_mismatch_pct": 0.154, "density_calculated_gcm3": 8.419, "SSS_coefficient": 0.0051, "precipitation_hardening_coeff": 1.3291, "creep_resistance_param": 0.0, "SSS_total_wt_pct": 5.0, "oxidation_resistance": 10.0, "refractory_total_wt_pct": 5.0, "GP_formers_wt_pct": 11.5, "Al_Ti_ratio": 1.02, "Cr_Co_ratio": 2.0, "Cr_Ni_ratio": 0.143, "Mo_W_ratio": 300.0, "Al_Ti_at_ratio": 1.81, "GP_formers_at_pct": 16.06, "Al_Ti_interaction": 54.63, "Cr_Al_interaction": 48.0}}
{"alloy": "CM 186LC*(DS)", "processing": "cast", "form": null, "composition": {"Ni": 63.0, "Cr": 6.0, "Co": 9.0, "Mo": 0.5, "W": 8.0, "Ta": 3.0, "Al": 5.7, "Ti": 0.7, "C": 0.07, "B": 0.015, "Zr": 0.005, "Other": 1.4}, "yield_strength": [], "uts": [], "elongation": [], "elasticity": [{"temp_c": "21", "value": 127.0}, {"temp_c": "538", "value": 110.0}, {"temp_c": "649", "value": 105.0}, {"temp_c": "760", "value": 99.3}, {"temp_c": "982", "value": 86.9}], "computed_features": {"atomic_percent": {"Ni": 65.45, "Cr": 7.04, "Co": 9.31, "Mo": 0.32, "W": 2.65, "Ta": 1.01, "Al": 12.88, "Ti": 0.89, "C": 0.36, "B": 0.08, "Zr": 0.0}, "gamma_composition_at": {"Ni": 61.94, "Cr": 14.38, "Co": 17.04, "Mo": 0.53, "W": 4.02, "Ta": 0.37, "Al": 4.77, "Ti": 0.23, "C": 0.36, "B": 0.08}, "gamma_prime_composition_at": {"Ni": 68.13, "Cr": 1.44, "Co": 3.41, "Mo": 0.16, "W": 1.61, "Ta": 1.5, "Al": 19.07, "Ti": 1.39, "C": 0.36, "B": 0.08}, "Md_avg": 0.9582, "Md_gamma": 0.9195, "VEC_avg": 8.473, "TCP_risk": "medium", "gamma_prime_estimated_vol_pct": 56.7, "lattice_mismatch_pct": 0.346, "density_calculated_gcm3": 9.479, "SSS_coefficient": 0.0141, "precipitation_hardening_coeff": 1.0369, "creep_resistance_param": 2.65, "SSS_total_wt_pct": 11.5, "oxidation_resistance": 6.0, "refractory_total_wt_pct": 11.5, "GP_formers_wt_pct": 9.4, "Al_Ti_ratio": 8.03, "Cr_Co_ratio": 0.67, "Cr_Ni_ratio": 0.095, "Mo_W_ratio": 0.06, "Al_Ti_at_ratio": 14.31, "GP_formers_at_pct": 14.78, "Al_Ti_interaction": 11.46, "Cr_Al_interaction": 34.2}}
{"alloy": "CM 247LC*(DS)", "processing": "cast", "form": null, "composition": {"Ni": 62.0, "Cr": 8.0, "Co": 9.0, "Mo": 0.5, "W": 10.0, "Ta": 3.2, "Al": 5.6, "Ti": 0.7, "C": 0.07, "B": 0.015, "Zr": 0.01, "Other": 1.4}, "yield_strength": [], "uts": [], "elongation": [], "elasticity": [{"temp_c": "21", "value": 127.0}, {"temp_c": "538", "value": 110.0}, {"temp_c": "649", "value": 105.0}, {"temp_c": "760", "value": 99.3}, {"temp_c": "982", "value": 86.9}], "computed_features": {"atomic_percent": {"Ni": 63.27, "Cr": 9.21, "Co": 9.15, "Mo": 0.31, "W": 3.26, "Ta": 1.06, "Al": 12.43, "Ti": 0.88, "C": 0.35, "B": 0.08, "Zr": 0.01}, "gamma_composition_at": {"Ni": 59.99, "Cr": 18.14, "Co": 16.27, "Mo": 0.5, "W": 4.85, "Ta": 0.4, "Al": 4.71, "Ti": 0.24, "C": 0.35, "B": 0.08}, "gamma_prime_composition_at": {"Ni": 65.99, "Cr": 1.81, "Co": 3.25, "Mo": 0.15, "W": 1.94, "Ta": 1.61, "Al": 18.83, "Ti": 1.41, "C": 0.35, "B": 0.08}, "Md_avg": 0.9687, "Md_gamma": 0.9558, "VEC_avg": 8.395, "TCP_risk": "high", "gamma_prime_estimated_vol_pct": 54.7, "lattice_mismatch_pct": 0.169, "density_calculated_gcm3": 9.654, "SSS_coefficient": 0.0158, "precipitation_hardening_coeff": 0.9844, "creep_resistance_param": 3.26, "SSS_total_wt_pct": 13.7, "oxidation_resistance": 8.0, "refractory_total_wt_pct": 13.7, "GP_formers_wt_pct": 9.5, "Al_Ti_ratio": 7.89, "Cr_Co_ratio": 0.89, "Cr_Ni_ratio": 0.129, "Mo_W_ratio": 0.05, "Al_Ti_at_ratio": 13.97, "GP_formers_at_pct": 14.37, "Al_Ti_interaction": 10.94, "Cr_Al_interaction": 44.8}}
{"alloy": "GMR-235", "processing": "cast", "form": null, "composition": {"Ni": 63.0, "Cr": 15.0, "Mo": 5.3, "Al": 3.0, "Ti": 2.0, "Fe": 10.0, "Mn": 0.3, "Si": 0.6, "C": 0.15, "B": 0.06}, "yield_strength": [{"temp_c": "21", "value": 640.0}, {"temp_c": "649", "value": 565.0}, {"temp_c": "982", "value": 295.0}], "uts": [{"temp_c": "21", "value": 710.0}, {"temp_c": "649", "value": 660.0}], "elongation": [{"temp_c": " 21", "value": 3.0}, {"temp_c": "649", "value": 3.0}, {"temp_c": "982", "value": 18.0}], "elasticity": [{"temp_c": "21", "value": 199.0}, {"temp_c": "538", "value": 179.0}, {"temp_c": "649", "value": 172.0}, {"temp_c": "760", "value": 166.0}, {"temp_c": "982", "value": 145.0}], "computed_features": {"atomic_percent": {"Ni": 59.83, "Cr": 16.08, "Mo": 3.08, "Al": 6.2, "Ti": 2.33, "Fe": 9.98, "Mn": 0.3, "Si": 1.19, "C": 0.7, "B": 0.31}, "gamma_composition_at": {"Ni": 57.93, "Cr": 22.81, "Mo": 4.0, "Al": 3.12, "Ti": 0.88, "Fe": 13.53, "Mn": 0.3, "Si": 1.19, "C": 0.7, "B": 0.31}, "gamma_prime_composition_at": {"Ni": 63.72, "Cr": 2.28, "Mo": 1.2, "Al": 12.5, "Ti": 5.3, "Fe": 2.71, "Mn": 0.3, "Si": 1.19, "C": 0.7, "B": 0.31}, "Md_avg": 0.9167, "Md_gamma": 0.9334, "VEC_avg": 8.247, "TCP_risk": "high", "gamma_prime_estimated_vol_pct": 32.8, "lattice_mismatch_pct": -0.013, "density_calculated_gcm3": 8.278, "SSS_coefficient": 0.0054, "precipitation_hardening_coeff": 0.4885, "creep_resistance_param": 0.0, "SSS_total_wt_pct": 5.3, "oxidation_resistance": 15.0, "refractory_total_wt_pct": 5.3, "GP_formers_wt_pct": 5.0, "Al_Ti_ratio": 1.49, "Cr_Co_ratio": 1500.0, "Cr_Ni_ratio": 0.238, "Mo_W_ratio": 530.0, "Al_Ti_at_ratio": 2.65, "GP_formers_at_pct": 8.53, "Al_Ti_interaction": 14.45, "Cr_Al_interaction": 45.0}}
{"alloy": "HAYNES* 230", "processing": "cast", "form": null, "composition": {"Ni": 57.0, "Cr": 22.0, "Co": 3.0, "Mo": 2.0, "W": 14.0, "Al": 0.3, "Fe": 2.0, "Mn": 0.5, "Si": 0.4, "C": 0.1, "Other": 0.02}, "yield_strength": [{"temp_c": "21", "value": 324.0}, {"temp_c": "538", "value": 227.0}, {"temp_c": "649", "value": 221.0}, {"temp_c": "760", "value": 227.0}, {"temp_c": "871", "value": 172.0}, {"temp_c": "982", "value": 171.0}, {"temp_c": "1093", "value": 87.0}], "uts": [{"temp_c": "21", "value": 615.0}, {"temp_c": "538", "value": 453.0}, {"temp_c": "649", "value": 482.0}, {"temp_c": "760", "value": 386.0}, {"temp_c": "871", "value": 283.0}, {"temp_c": "982", "value": 203.0}, {"temp_c": "1093", "value": 89.0}], "elongation": [{"temp_c": " 21", "value": 38.0}, {"temp_c": "538", "value": 38.0}, {"temp_c": "649", "value": 44.0}, {"temp_c": "760", "value": 32.0}, {"temp_c": "871", "value": 19.0}, {"temp_c": "982", "value": 26.0}, {"temp_c": "1093", "value": 41.0}], "elasticity": [{"temp_c": "21", "value": 199.0}, {"temp_c": "538", "value": 179.0}, {"temp_c": "649", "value": 172.0}, {"temp_c": "760", "value": 166.0}, {"temp_c": "982", "value": 145.0}], "computed_features": {"atomic_percent": {"Ni": 59.92, "Cr": 26.1, "Co": 3.14, "Mo": 1.29, "W": 4.7, "Al": 0.69, "Fe": 2.21, "Mn": 0.56, "Si": 0.88, "C": 0.51}, "gamma_composition_at": {"Ni": 59.86, "Cr": 26.34, "Co": 3.17, "Mo": 1.3, "W": 4.73, "Al": 0.67, "Fe": 2.23, "Mn": 0.56, "Si": 0.88, "C": 0.51}, "gamma_prime_composition_at": {"Ni": 65.85, "Cr": 2.63, "Co": 0.63, "Mo": 0.39, "W": 1.89, "Al": 2.68, "Fe": 0.45, "Mn": 0.56, "Si": 0.88, "C": 0.51}, "Md_avg": 0.8819, "Md_gamma": 0.8848, "VEC_avg": 8.418, "TCP_risk": "low", "gamma_prime_estimated_vol_pct": 0.0, "lattice_mismatch_pct": -1.071, "density_calculated_gcm3": 9.906, "SSS_coefficient": 0.0168, "precipitation_hardening_coeff": 0.0, "creep_resistance_param": 4.7, "SSS_total_wt_pct": 16.0, "oxidation_resistance": 15.094, "refractory_total_wt_pct": 16.0, "GP_formers_wt_pct": 0.3, "Al_Ti_ratio": 30.0, "Cr_Co_ratio": 7.31, "Cr_Ni_ratio": 0.386, "Mo_W_ratio": 0.14, "Al_Ti_at_ratio": 69.0, "GP_formers_at_pct": 0.69, "Al_Ti_interaction": 0.0, "Cr_Al_interaction": 6.6}}
{"alloy": "IN-100", "processing": "cast", "form": null, "composition": {"Ni": 60.0, "Cr": 10.0, "Co": 15.0, "Mo": 3.0, "Al": 5.5, "Ti": 4.7, "C": 0.18, "B": 0.014, "Zr": 0.06, "Other": 1.0}, "yield_strength": [{"temp_c": "21", "value": 850.0}, {"temp_c": "538", "value": 885.0}, {"temp_c": "649", "value": 890.0}, {"temp_c": "760", "value": 860.0}, {"temp_c": "871", "value": 695.0}, {"temp_c": "982", "value": 370.0}, {"temp_c": "1093", "value": -240.0}], "uts": [{"temp_c": "21", "value": 1018.0}, {"temp_c": "538", "value": 1090.0}, {"temp_c": "649", "value": 1110.0}, {"temp_c": "760", "value": 1070.0}, {"temp_c": "871", "value": 885.0}, {"temp_c": "982", "value": 565.0}, {"temp_c": "1093", "value": -380.0}], "elongation": [{"temp_c": " 21", "value": 9.0}, {"temp_c": "538", "value": 9.0}, {"temp_c": "649", "value": 6.0}, {"temp_c": "760", "value": 6.5}, {"temp_c": "871", "value": 6.0}, {"temp_c": "982", "value": 6.0}], "elasticity": [{"temp_c": "21", "value": 215.0}, {"temp_c": "93", "value": 212.0}, {"temp_c": "204", "value": 206.0}, {"temp_c": "316", "value": 199.0}, {"temp_c": "427", "value": 193.0}, {"temp_c": "538", "value": 187.0}, {"temp_c": "649", "value": 179.0}, {"temp_c": "760", "value": 173.0}, {"temp_c": "871", "value": 162.0}, {"temp_c": "982", "value": 151.0}], "computed_features": {"atomic_percent": {"Ni": 56.19, "Cr": 10.57, "Co": 13.99, "Mo": 1.72, "Al": 11.2, "Ti": 5.4, "C": 0.82, "B": 0.07, "Zr": 0.04}, "gamma_composition_at": {"Ni": 52.42, "Cr": 30.03, "Co": 33.0, "Mo": 3.47, "Al": 3.54, "Ti": 1.17, "C": 0.82, "B": 0.07, "Zr": 0.04}, "gamma_prime_composition_at": {"Ni": 57.66, "Cr": 3.0, "Co": 6.6, "Mo": 1.04, "Al": 14.18, "Ti": 7.04, "C": 0.82, "B": 0.07, "Zr": 0.04}, "Md_avg": 0.9955, "Md_gamma": 1.124, "VEC_avg": 8.204, "TCP_risk": "high", "gamma_prime_estimated_vol_pct": 72.0, "lattice_mismatch_pct": 0.124, "density_calculated_gcm3": 8.195, "SSS_coefficient": 0.0049, "precipitation_hardening_coeff": 1.4086, "creep_resistance_param": 0.0, "SSS_total_wt_pct": 3.0, "oxidation_resistance": 10.0, "refractory_total_wt_pct": 3.0, "GP_formers_wt_pct": 10.2, "Al_Ti_ratio": 1.17, "Cr_Co_ratio": 0.67, "Cr_Ni_ratio": 0.167, "Mo_W_ratio": 300.0, "Al_Ti_at_ratio": 2.07, "GP_formers_at_pct": 16.6, "Al_Ti_interaction": 60.48, "Cr_Al_interaction": 55.0}}
{"alloy": "IN-162", "processing": "cast", "form": null, "composition": {"Ni": 73.0, "Cr": 10.0, "Mo": 4.0, "W": 2.0, "Ta": 2.0, "Nb": 1.0, "Al": 6.5, "Ti": 1.0, "C": 0.12, "B": 0.02, "Zr": 0.1}, "yield_strength": [{"temp_c": "21", "value": 815.0}, {"temp_c": "538", "value": 795.0}, {"temp_c": "649", "value": 855.0}, {"temp_c": "760", "value": 850.0}, {"temp_c": "871", "value": 710.0}, {"temp_c": "982", "value": 450.0}], "uts": [{"temp_c": "21", "value": 1005.0}, {"temp_c": "538", "value": 1020.0}, {"temp_c": "649", "value": 1090.0}, {"temp_c": "760", "value": 1005.0}, {"temp_c": "871", "value": 825.0}, {"temp_c": "982", "value": 585.0}], "elongation": [{"temp_c": " 21", "value": 7.0}, {"temp_c": "538", "value": 6.5}, {"temp_c": "649", "value": 5.5}, {"temp_c": "760", "value": 5.5}, {"temp_c": "871", "value": 6.0}, {"temp_c": "982", "value": 5.5}], "elasticity": [{"temp_c": "21", "value": 197.0}, {"temp_c": "93", "value": 193.0}, {"temp_c": "204", "value": 188.0}, {"temp_c": "316", "value": 183.0}, {"temp_c": "427", "value": 179.0}, {"temp_c": "538", "value": 172.0}, {"temp_c": "649", "value": 165.0}, {"temp_c": "760", "value": 159.0}, {"temp_c": "871", "value": 150.0}, {"temp_c": "982", "value": 141.0}], "computed_features": {"atomic_percent": {"Ni": 69.67, "Cr": 10.77, "Mo": 2.34, "W": 0.61, "Ta": 0.62, "Nb": 0.6, "Al": 13.49, "Ti": 1.17, "C": 0.56, "B": 0.1, "Zr": 0.06}, "gamma_composition_at": {"Ni": 65.49, "Cr": 25.29, "Mo": 4.23, "W": 0.99, "Ta": 0.21, "Nb": 0.26, "Al": 4.63, "Ti": 0.28, "C": 0.56, "B": 0.1, "Zr": 0.06}, "gamma_prime_composition_at": {"Ni": 72.04, "Cr": 2.53, "Mo": 1.27, "W": 0.4, "Ta": 0.85, "Nb": 0.79, "Al": 18.52, "Ti": 1.68, "C": 0.56, "B": 0.1, "Zr": 0.06}, "Md_avg": 0.98, "Md_gamma": 0.9467, "VEC_avg": 8.33, "TCP_risk": "high", "gamma_prime_estimated_vol_pct": 63.8, "lattice_mismatch_pct": 0.063, "density_calculated_gcm3": 8.684, "SSS_coefficient": 0.0106, "precipitation_hardening_coeff": 1.171, "creep_resistance_param": 0.61, "SSS_total_wt_pct": 9.0, "oxidation_resistance": 10.0, "refractory_total_wt_pct": 9.0, "GP_formers_wt_pct": 10.5, "Al_Ti_ratio": 6.44, "Cr_Co_ratio": 1000.0, "Cr_Ni_ratio": 0.137, "Mo_W_ratio": 1.99, "Al_Ti_at_ratio": 11.43, "GP_formers_at_pct": 15.88, "Al_Ti_interaction": 15.78, "Cr_Al_interaction": 65.0}}
{"alloy": "IN-731", "processing": "cast", "form": null, "composition": {"Ni": 67.0, "Cr": 9.5, "Co": 10.0, "Mo": 2.5, "Al": 5.5, "Ti": 4.6, "C": 0.18, "B": 0.015, "Zr": 0.06, "Other": 1.0}, "yield_strength": [{"temp_c": "21", "value": 725.0}, {"temp_c": "649", "value": 745.0}, {"temp_c": "760", "value": 770.0}, {"temp_c": "871", "value": 585.0}, {"temp_c": "982", "value": 360.0}, {"temp_c": "1093", "value": 170.0}], "uts": [{"temp_c": "21", "value": 835.0}, {"temp_c": "649", "value": 895.0}, {"temp_c": "760", "value": 915.0}, {"temp_c": "871", "value": 750.0}, {"temp_c": "982", "value": 525.0}, {"temp_c": "1093", "value": 275.0}], "elongation": [{"temp_c": " 21", "value": 6.5}, {"temp_c": "649", "value": 5.0}, {"temp_c": "760", "value": 4.5}, {"temp_c": "871", "value": 3.5}, {"temp_c": "982", "value": 6.5}, {"temp_c": "1093", "value": 7.5}], "elasticity": [], "computed_features": {"atomic_percent": {"Ni": 62.14, "Cr": 9.95, "Co": 9.24, "Mo": 1.42, "Al": 11.1, "Ti": 5.23, "C": 0.82, "B": 0.08, "Zr": 0.04}, "gamma_composition_at": {"Ni": 57.99, "Cr": 27.98, "Co": 21.63, "Mo": 2.85, "Al": 3.53, "Ti": 1.14, "C": 0.82, "B": 0.08, "Zr": 0.04}, "gamma_prime_composition_at": {"Ni": 63.79, "Cr": 2.8, "Co": 4.33, "Mo": 0.85, "Al": 14.1, "Ti": 6.85, "C": 0.82, "B": 0.08, "Zr": 0.04}, "Md_avg": 0.9838, "Md_gamma": 1.0416, "VEC_avg": 8.307, "TCP_risk": "high", "gamma_prime_estimated_vol_pct": 71.6, "lattice_mismatch_pct": 0.256, "density_calculated_gcm3": 8.208, "SSS_coefficient": 0.0043, "precipitation_hardening_coeff": 1.3818, "creep_resistance_param": 0.0, "SSS_total_wt_pct": 2.5, "oxidation_resistance": 9.5, "refractory_total_wt_pct": 2.5, "GP_formers_wt_pct": 10.1, "Al_Ti_ratio": 1.19, "Cr_Co_ratio": 0.95, "Cr_Ni_ratio": 0.142, "Mo_W_ratio": 250.0, "Al_Ti_at_ratio": 2.12, "GP_formers_at_pct": 16.33, "Al_Ti_interaction": 58.05, "Cr_Al_interaction": 52.25}}
{"alloy": "IN-738", "processing": "cast", "form": null, "composition": {"Ni": 61.0, "Cr": 16.0, "Co": 8.5, "Mo": 1.7, "W": 2.6, "Ta": 1.7, "Nb": 0.9, "Al": 3.4, "Ti": 3.4, "C": 0.17, "B": 0.01, "Zr": 0.1}, "yield_strength": [{"temp_c": "21", "value": 950.0}, {"temp_c": "649", "value": 815.0}, {"temp_c": "760", "value": 795.0}, {"temp_c": "871", "value": 550.0}, {"temp_c": "982", "value": 345.0}], "uts": [{"temp_c": "21", "value": 1095.0}, {"temp_c": "649", "value": 1085.0}, {"temp_c": "760", "value": 965.0}, {"temp_c": "871", "value": 770.0}, {"temp_c": "982", "value": 455.0}], "elongation": [{"temp_c": "649", "value": 7.0}, {"temp_c": "760", "value": 6.5}, {"temp_c": "871", "value": 11.0}, {"temp_c": "982", "value": 13.0}], "elasticity": [{"temp_c": "21", "value": 201.0}, {"temp_c": "93", "value": 195.0}, {"temp_c": "204", "value": 190.0}, {"temp_c": "316", "value": 185.0}, {"temp_c": "427", "value": 179.0}, {"temp_c": "538", "value": 175.0}, {"temp_c": "649", "value": 168.0}, {"temp_c": "760", "value": 160.0}, {"temp_c": "871", "value": 151.0}, {"temp_c": "982", "value": 140.0}], "computed_features": {"atomic_percent": {"Ni": 59.21, "Cr": 17.53, "Co": 8.22, "Mo": 1.01, "W": 0.81, "Ta": 0.54, "Nb": 0.55, "Al": 7.18, "Ti": 4.05, "C": 0.81, "B": 0.05, "Zr": 0.06}, "gamma_composition_at": {"Ni": 56.28, "Cr": 32.95, "Co": 14.08, "Mo": 1.59, "W": 1.18, "Ta": 0.21, "Nb": 0.27, "Al": 2.8, "Ti": 1.12, "C": 0.81, "B": 0.05, "Zr": 0.06}, "gamma_prime_composition_at": {"Ni": 61.91, "Cr": 3.3, "Co": 2.82, "Mo": 0.48, "W": 0.47, "Ta": 0.84, "Nb": 0.81, "Al": 11.22, "Ti": 6.75, "C": 0.81, "B": 0.05, "Zr": 0.06}, "Md_avg": 0.9714, "Md_gamma": 1.0243, "VEC_avg": 8.29, "TCP_risk": "high", "gamma_prime_estimated_vol_pct": 52.0, "lattice_mismatch_pct": 0.234, "density_calculated_gcm3": 8.673, "SSS_coefficient": 0.0085, "precipitation_hardening_coeff": 0.8098, "creep_resistance_param": 0.81, "SSS_total_wt_pct": 6.9, "oxidation_resistance": 15.175, "refractory_total_wt_pct": 6.9, "GP_formers_wt_pct": 9.4, "Al_Ti_ratio": 1.0, "Cr_Co_ratio": 1.88, "Cr_Ni_ratio": 0.262, "Mo_W_ratio": 0.65, "Al_Ti_at_ratio": 1.77, "GP_formers_at_pct": 12.32, "Al_Ti_interaction": 29.08, "Cr_Al_interaction": 54.4}}
{"alloy": "IN-792", "processing": "cast", "form": null, "composition": {"Ni": 61.0, "Cr": 12.4, "Co": 9.0, "Mo": 1.9, "W": 3.8, "Ta": 3.9, "Al": 3.1, "Ti": 4.5, "C": 0.12, "B": 0.02, "Zr": 0.1}, "yield_strength": [{"temp_c": "21", "value": 1060.0}, {"temp_c": "760", "value": 995.0}, {"temp_c": "871", "value": 660.0}], "uts": [{"temp_c": "21", "value": 1170.0}, {"temp_c": "760", "value": 1130.0}, {"temp_c": "871", "value": 840.0}], "elongation": [{"temp_c": " 21", "value": 4.0}, {"temp_c": "760", "value": 4.0}, {"temp_c": "871", "value": 8.0}], "elasticity": [], "computed_features": {"atomic_percent": {"Ni": 60.62, "Cr": 13.91, "Co": 8.91, "Mo": 1.16, "W": 1.21, "Ta": 1.26, "Al": 6.7, "Ti": 5.48, "C": 0.58, "B": 0.11, "Zr": 0.06}, "gamma_composition_at": {"Ni": 57.04, "Cr": 31.99, "Co": 17.91, "Mo": 2.07, "W": 1.94, "Ta": 0.44, "Al": 2.32, "Ti": 1.32, "C": 0.58, "B": 0.11, "Zr": 0.06}, "gamma_prime_composition_at": {"Ni": 62.74, "Cr": 3.2, "Co": 3.58, "Mo": 0.62, "W": 0.78, "Ta": 1.75, "Al": 9.29, "Ti": 7.94, "C": 0.58, "B": 0.11, "Zr": 0.06}, "Md_avg": 0.9822, "Md_gamma": 1.0633, "VEC_avg": 8.353, "TCP_risk": "high", "gamma_prime_estimated_vol_pct": 62.8, "lattice_mismatch_pct": 0.204, "density_calculated_gcm3": 9.01, "SSS_coefficient": 0.0113, "precipitation_hardening_coeff": 0.9652, "creep_resistance_param": 1.21, "SSS_total_wt_pct": 9.6, "oxidation_resistance": 12.4, "refractory_total_wt_pct": 9.6, "GP_formers_wt_pct": 11.5, "Al_Ti_ratio": 0.69, "Cr_Co_ratio": 1.38, "Cr_Ni_ratio": 0.203, "Mo_W_ratio": 0.5, "Al_Ti_at_ratio": 1.22, "GP_formers_at_pct": 13.44, "Al_Ti_interaction": 36.72, "Cr_Al_interaction": 38.44}}
{"alloy": "IN-939", "processing": "cast", "form": null, "composition": {"Ni": 48.0, "Cr": 22.0, "Co": 19.0, "W": 2.0, "Ta": 1.4, "Nb": 1.0, "Al": 1.9, "Ti": 3.7, "C": 0.15, "B": 0.009, "Zr": 0.09}, "yield_strength": [{"temp_c": "21", "value": 800.0}, {"temp_c": "649", "value": 695.0}, {"temp_c": "760", "value": 635.0}, {"temp_c": "871", "value": 400.0}, {"temp_c": "982", "value": 205.0}], "uts": [{"temp_c": "21", "value": 1050.0}, {"temp_c": "649", "value": 985.0}, {"temp_c": "760", "value": 915.0}, {"temp_c": "871", "value": 640.0}, {"temp_c": "982", "value": 325.0}], "elongation": [{"temp_c": " 21", "value": 5.0}, {"temp_c": "649", "value": 7.0}, {"temp_c": "760", "value": 7.0}, {"temp_c": "871", "value": 18.0}, {"temp_c": "982", "value": 25.0}], "elasticity": [{"temp_c": "21", "value": 199.0}, {"temp_c": "538", "value": 179.0}, {"temp_c": "649", "value": 172.0}, {"temp_c": "760", "value": 166.0}, {"temp_c": "982", "value": 145.0}], "computed_features": {"atomic_percent": {"Ni": 46.61, "Cr": 24.11, "Co": 18.37, "W": 0.62, "Ta": 0.44, "Nb": 0.61, "Al": 4.01, "Ti": 4.4, "C": 0.71, "B": 0.05, "Zr": 0.06}, "gamma_composition_at": {"Ni": 44.98, "Cr": 35.81, "Co": 25.89, "W": 0.79, "Ta": 0.21, "Nb": 0.35, "Al": 1.92, "Ti": 1.56, "C": 0.71, "B": 0.05, "Zr": 0.06}, "gamma_prime_composition_at": {"Ni": 49.48, "Cr": 3.58, "Co": 5.18, "W": 0.32, "Ta": 0.84, "Nb": 1.06, "Al": 7.68, "Ti": 9.38, "C": 0.71, "B": 0.05, "Zr": 0.06}, "Md_avg": 0.9631, "Md_gamma": 1.0316, "VEC_avg": 8.179, "TCP_risk": "high", "gamma_prime_estimated_vol_pct": 36.3, "lattice_mismatch_pct": 0.433, "density_calculated_gcm3": 8.541, "SSS_coefficient": 0.0044, "precipitation_hardening_coeff": 0.5067, "creep_resistance_param": 0.62, "SSS_total_wt_pct": 4.4, "oxidation_resistance": 15.556, "refractory_total_wt_pct": 4.4, "GP_formers_wt_pct": 8.0, "Al_Ti_ratio": 0.51, "Cr_Co_ratio": 1.16, "Cr_Ni_ratio": 0.458, "Mo_W_ratio": 0.0, "Al_Ti_at_ratio": 0.91, "GP_formers_at_pct": 9.46, "Al_Ti_interaction": 17.64, "Cr_Al_interaction": 41.8}}
{"alloy": "M-21", "processing": "cast", "form": null, "composition": {"Ni": 74.0, "Cr": 5.7, "Mo": 2.0, "W": 11.0, "Nb": 1.5, "Al": 6.0, "C": 0.13, "B": 0.02, "Zr": 0.12}, "yield_strength": [], "uts": [], "elongation": [], "elasticity": [], "computed_features": {"atomic_percent": {"Ni": 74.01, "Cr": 6.43, "Mo": 1.22, "W": 3.51, "Nb": 0.95, "Al": 13.05, "C": 0.64, "B": 0.11, "Zr": 0.08}, "gamma_composition_at": {"Ni": 70.38, "Cr": 12.01, "Mo": 1.91, "W": 5.08, "Nb": 0.47, "Al": 5.12, "C": 0.64, "B": 0.11, "Zr": 0.08}, "gamma_prime_composition_at": {"Ni": 77.42, "Cr": 1.2, "Mo": 0.57, "W": 2.03, "Nb": 1.4, "Al": 20.49, "C": 0.64, "B": 0.11, "Zr": 0.08}, "Md_avg": 0.9515, "Md_gamma": 0.865, "VEC_avg": 8.542, "TCP_risk": "low", "gamma_prime_estimated_vol_pct": 51.6, "lattice_mismatch_pct": 0.139, "density_calculated_gcm3": 9.576, "SSS_coefficient": 0.0182, "precipitation_hardening_coeff": 0.9374, "creep_resistance_param": 3.51, "SSS_total_wt_pct": 14.5, "oxidation_resistance": 5.7, "refractory_total_wt_pct": 14.5, "GP_formers_wt_pct": 7.5, "Al_Ti_ratio": 600.0, "Cr_Co_ratio": 570.0, "Cr_Ni_ratio": 0.077, "Mo_W_ratio": 0.18, "Al_Ti_at_ratio": 1305.0, "GP_formers_at_pct": 14.0, "Al_Ti_interaction": 0.0, "Cr_Al_interaction": 34.2}}
{"alloy": "M-22", "processing": "cast", "form": null, "composition": {"Ni": 71.0, "Cr": 5.7, "Mo": 2.0, "W": 11.0, "Ta": 3.0, "Al": 6.3, "C": 0.13, "Zr": 0.6}, "yield_strength": [{"temp_c": "21", "value": 685.0}, {"temp_c": "538", "value": 730.0}, {"temp_c": "649", "value": 765.0}, {"temp_c": "760", "value": 770.0}, {"temp_c": "871", "value": 675.0}, {"temp_c": "982", "value": 360.0}], "uts": [{"temp_c": "21", "value": 730.0}, {"temp_c": "538", "value": 780.0}, {"temp_c": "649", "value": 835.0}, {"temp_c": "760", "value": 910.0}, {"temp_c": "871", "value": 885.0}, {"temp_c": "982", "value": 545.0}], "elongation": [{"temp_c": " 21", "value": 5.5}, {"temp_c": "538", "value": 4.5}, {"temp_c": "649", "value": 5.0}, {"temp_c": "760", "value": 5.0}, {"temp_c": "871", "value": 4.5}, {"temp_c": "982", "value": 5.5}], "elasticity": [], "computed_features": {"atomic_percent": {"Ni": 72.55, "Cr": 6.57, "Mo": 1.25, "W": 3.59, "Ta": 0.99, "Al": 14.0, "C": 0.65, "Zr": 0.39}, "gamma_composition_at": {"Ni": 68.61, "Cr": 13.62, "Mo": 2.09, "W": 5.48, "Ta": 0.36, "Al": 5.14, "C": 0.65, "Zr": 0.39}, "gamma_prime_composition_at": {"Ni": 75.47, "Cr": 1.36, "Mo": 0.63, "W": 2.19, "Ta": 1.45, "Al": 20.55, "C": 0.65, "Zr": 0.39}, "Md_avg": 0.9733, "Md_gamma": 0.8875, "VEC_avg": 8.451, "TCP_risk": "low", "gamma_prime_estimated_vol_pct": 57.5, "lattice_mismatch_pct": 0.059, "density_calculated_gcm3": 9.791, "SSS_coefficient": 0.0192, "precipitation_hardening_coeff": 1.0616, "creep_resistance_param": 3.59, "SSS_total_wt_pct": 16.0, "oxidation_resistance": 5.7, "refractory_total_wt_pct": 16.0, "GP_formers_wt_pct": 9.3, "Al_Ti_ratio": 630.0, "Cr_Co_ratio": 570.0, "Cr_Ni_ratio": 0.08, "Mo_W_ratio": 0.18, "Al_Ti_at_ratio": 1400.0, "GP_formers_at_pct": 14.99, "Al_Ti_interaction": 0.0, "Cr_Al_interaction": 35.91}}
