Repository: AlexLecu/AlloyGraph

## Overview
The system employs a **Hybrid Physics-ML Engine**. Instead of training on raw composition alone, we first derive meaningful metallurgical parameters to guide the models.

We train **4 ensemble models** (Random Forest + XGBoost) to predict:
1. **Yield Strength (YS)** - MPa
2. **Ultimate Tensile Strength (UTS)** - MPa
3. **Elongation (EL)** - %
4. **Elastic Modulus (EM)** - GPa

Each model is trained using **GroupKFold cross-validation** (grouped by alloy name) to prevent data leakage.

File: backend/alloy_crew/models/training_data/train_77alloys_v2.jsonl (part 1 of 4)
{"alloy": "Cast Alloy 718", "processing": "cast", "form": null, "composition": {"Ni": 52.5, "Cr": 19.0, "Mo": 3.0, "Nb": 5.2, "Al": 0.6, "Ti": 0.8, "Fe": 18.5, "Mn": 0.2, "Si": 0.2, "C": 0.05, "B": 0.006}, "yield_strength": [{"temp_c": "21", "value": 915.0}], "uts": [{"temp_c": "21", "value": 1090.0}], "elongation": [{"temp_c": " 21", "value": 11.0}], "elasticity": [], "computed_features": {"atomic_percent": {"Ni": 51.62, "Cr": 21.09, "Mo": 1.8, "Nb": 3.23, "Al": 1.28, "Ti": 0.96, "Fe": 19.12, "Mn": 0.21, "Si": 0.41, "C": 0.24, "B": 0.03}, "gamma_composition_at": {"Ni": 47.47, "Cr": 25.02, "Mo": 2.02, "Nb": 2.08, "Al": 0.71, "Ti": 0.42, "Fe": 21.44, "Mn": 0.2, "Si": 0.39, "C": 0.23, "B": 0.03}, "gamma_prime_composition_at": {"Ni": 70.37, "Cr": 3.37, "Mo": 0.82, "Nb": 8.41, "Al": 3.84, "Ti": 3.4, "Fe": 8.67, "Mn": 0.27, "Si": 0.52, "C": 0.3, "B": 0.04}, "Md_avg": 0.9174, "Md_gamma": 0.9085, "VEC_avg": 8.314, "TCP_risk": "Low", "gamma_prime_estimated_vol_pct": 23.0, "lattice_mismatch_pct": 0.722, "density_calculated_gcm3": 8.116, "SSS_coefficient": 0.0035, "precipitation_hardening_coeff": 0.1074, "creep_resistance_param": 0.0, "SSS_total_wt_pct": 8.2, "oxidation_resistance": 15.122, "refractory_total_wt_pct": 8.2, "GP_formers_wt_pct": 6.6, "Al_Ti_ratio": 0.74, "Cr_Co_ratio": 1900.0, "Cr_Ni_ratio": 0.362, "Mo_W_ratio": 300.0, "Al_Ti_at_ratio": 1.32, "GP_formers_at_pct": 5.47, "Al_Ti_interaction": 1.23, "Cr_Al_interaction": 11.4}}
{"alloy": "RENÉ* 220C", "processing": "cast", "form": null, "composition": {"Ni": 56.0, "Cr": 19.0, "Co": 12.0, "Mo": 3.2, "Ta": 3.2, "Nb": 5.2, "Al": 0.5, "Ti": 1.0, "C": 0.03, "B": 0.004}, "yield_strength": [{"temp_c": "21", "value": 821.0}, {"temp_c": "538", "value": 717.0}, {"temp_c": "649", "value": 690.0}, {"temp_c": "760", "value": 635.0}], "uts": [{"temp_c": "21", "value": 1092.0}, {"temp_c": "538", "value": 974.0}, {"temp_c": "649", "value": 933.0}, {"temp_c": "760", "value": 760.0}], "elongation": [{"temp_c": " 21", "value": 8.0}, {"temp_c": "538", "value": 12.0}, {"temp_c": "649", "value": 12.0}, {"temp_c": "760", "value": 9.5}], "elasticity": [{"temp_c": "21", "value": 199.0}, {"temp_c": "538", "value": 179.0}, {"temp_c": "649", "value": 172.0}, {"temp_c": "760", "value": 166.0}, {"temp_c": "982", "value": 145.0}], "computed_features": {"atomic_percent": {"Ni": 57.05, "Cr": 21.85, "Co": 12.18, "Mo": 1.99, "Ta": 1.06, "Nb": 3.35, "Al": 1.11, "Ti": 1.25, "C": 0.15, "B": 0.02}, "gamma_composition_at": {"Ni": 53.62, "Cr": 26.99, "Co": 13.0, "Mo": 2.31, "Ta": 0.59, "Nb": 2.16, "Al": 0.62, "Ti": 0.54, "C": 0.14, "B": 0.02}, "gamma_prime_composition_at": {"Ni": 69.47, "Cr": 3.18, "Co": 9.19, "Mo": 0.82, "Ta": 2.77, "Nb": 7.65, "Al": 2.9, "Ti": 3.82, "C": 0.17, "B": 0.02}, "Md_avg": 0.928, "Md_gamma": 0.9125, "VEC_avg": 8.542, "TCP_risk": "Low", "gamma_prime_estimated_vol_pct": 24.5, "lattice_mismatch_pct": 1.017, "density_calculated_gcm3": 8.475, "SSS_coefficient": 0.0038, "precipitation_hardening_coeff": 0.1168, "creep_resistance_param": 0.0, "SSS_total_wt_pct": 11.6, "oxidation_resistance": 15.103, "refractory_total_wt_pct": 11.6, "GP_formers_wt_pct": 9.9, "Al_Ti_ratio": 0.5, "Cr_Co_ratio": 1.58, "Cr_Ni_ratio": 0.339, "Mo_W_ratio": 320.0, "Al_Ti_at_ratio": 0.88, "GP_formers_at_pct": 6.77, "Al_Ti_interaction": 1.39, "Cr_Al_interaction": 9.5}}
{"alloy": "Cast Alloy 625", "processing": "cast", "form": null, "composition": {"Ni": 63.0, "Cr": 21.6, "Mo": 8.7, "Nb": 3.9, "Al": 0.2, "Ti": 0.2, "Fe": 2.0, "Mn": 0.06, "Si": 0.2, "C": 0.2}, "yield_strength": [{"temp_c": "21", "value": 350.0}, {"temp_c": "538", "value": 235.0}, {"temp_c": "649", "value": 235.0}, {"temp_c": "760", "value": 235.0}, {"temp_c": "871", "value": 200.0}, {"temp_c": "982", "value": 105.0}], "uts": [{"temp_c": "21", "value": 710.0}, {"temp_c": "538", "value": 510.0}, {"temp_c": "649", "value": 490.0}, {"temp_c": "760", "value": 430.0}, {"temp_c": "871", "value": 275.0}, {"temp_c": "982", "value": 140.0}], "elongation": [{"temp_c": " 21", "value": 48.0}, {"temp_c": "538", "value": 50.0}, {"temp_c": "649", "value": 51.0}, {"temp_c": "760", "value": 27.0}, {"temp_c": "871", "value": 47.0}, {"temp_c": "982", "value": 40.0}], "elasticity": [], "computed_features": {"atomic_percent": {"Ni": 63.38, "Cr": 24.52, "Mo": 5.35, "Nb": 2.48, "Al": 0.44, "Ti": 0.25, "Fe": 2.11, "Mn": 0.06, "Si": 0.42, "C": 0.98}, "gamma_composition_at": {"Ni": 62.82, "Cr": 25.21, "Mo": 5.46, "Nb": 2.3, "Al": 0.4, "Ti": 0.21, "Fe": 2.15, "Mn": 0.06, "Si": 0.42, "C": 0.97}, "gamma_prime_composition_at": {"Ni": 81.19, "Cr": 2.96, "Mo": 1.92, "Nb": 8.11, "Al": 1.86, "Ti": 1.49, "Fe": 0.76, "Mn": 0.07, "Si": 0.49, "C": 1.15}, "Md_avg": 0.902, "Md_gamma": 0.9024, "VEC_avg": 8.485, "TCP_risk": "Low", "gamma_prime_estimated_vol_pct": 3.6, "lattice_mismatch_pct": 0.176, "density_calculated_gcm3": 8.381, "SSS_coefficient": 0.0066, "precipitation_hardening_coeff": 0.0131, "creep_resistance_param": 0.0, "SSS_total_wt_pct": 12.6, "oxidation_resistance": 15.061, "refractory_total_wt_pct": 12.6, "GP_formers_wt_pct": 4.3, "Al_Ti_ratio": 0.95, "Cr_Co_ratio": 2160.0, "Cr_Ni_ratio": 0.343, "Mo_W_ratio": 870.0, "Al_Ti_at_ratio": 1.69, "GP_formers_at_pct": 3.17, "Al_Ti_interaction": 0.11, "Cr_Al_interaction": 4.32}}
{"alloy": "GMR-235", "processing": "cast", "form": null, "composition": {"Ni": 63.0, "Cr": 15.0, "Mo": 5.3, "Al": 3.0, "Ti": 2.0, "Fe": 10.0, "Mn": 0.3, "Si": 0.6, "C": 0.15, "B": 0.06}, "yield_strength": [{"temp_c": "21", "value": 640.0}, {"temp_c": "649", "value": 565.0}, {"temp_c": "982", "value": 295.0}], "uts": [{"temp_c": "21", "value": 710.0}, {"temp_c": "649", "value": 660.0}], "elongation": [{"temp_c": " 21", "value": 3.0}, {"temp_c": "649", "value": 3.0}, {"temp_c": "982", "value": 18.0}], "elasticity": [{"temp_c": "21", "value": 199.0}, {"temp_c": "538", "value": 179.0}, {"temp_c": "649", "value": 172.0}, {"temp_c": "760", "value": 166.0}, {"temp_c": "982", "value": 145.0}], "computed_features": {"atomic_percent": {"Ni": 59.83, "Cr": 16.08, "Mo": 3.08, "Al": 6.2, "Ti": 2.33, "Fe": 9.98, "Mn": 0.3, "Si": 1.19, "C": 0.7, "B": 0.31}, "gamma_composition_at": {"Ni": 55.59, "Cr": 21.89, "Mo": 3.84, "Al": 3.0, "Ti": 0.85, "Fe": 12.43, "Mn": 0.29, "Si": 1.14, "C": 0.67, "B": 0.3}, "gamma_prime_composition_at": {"Ni": 69.73, "Cr": 2.5, "Mo": 1.31, "Al": 13.68, "Ti": 5.79, "Fe": 4.25, "Mn": 0.33, "Si": 1.3, "C": 0.77, "B": 0.34}, "Md_avg": 0.9167, "Md_gamma": 0.891, "VEC_avg": 8.247, "TCP_risk": "Low", "gamma_prime_estimated_vol_pct": 32.8, "lattice_mismatch_pct": 0.061, "density_calculated_gcm3": 7.708, "SSS_coefficient": 0.0053, "precipitation_hardening_coeff": 0.4885, "creep_resistance_param": 0.0, "SSS_total_wt_pct": 5.3, "oxidation_resistance": 15.0, "refractory_total_wt_pct": 5.3, "GP_formers_wt_pct": 5.0, "Al_Ti_ratio": 1.49, "Cr_Co_ratio": 1500.0, "Cr_Ni_ratio": 0.238, "Mo_W_ratio": 530.0, "Al_Ti_at_ratio": 2.65, "GP_formers_at_pct": 8.53, "Al_Ti_interaction": 14.45, "Cr_Al_interaction": 45.0}}
{"alloy": "MAR-M* 200(DS)", "processing": "cast", "form": null, "composition": {"Ni": 60.0, "Cr": 9.0, "Co": 10.0, "W": 12.0, "Nb": 1.0, "Al": 5.0, "Ti": 2.0, "C": 0.13, "B": 0.015, "Zr": 0.05}, "yield_strength": [{"temp_c": "21", "value": 860.0}, {"temp_c": "538", "value": 875.0}, {"temp_c": "649", "value": 890.0}, {"temp_c": "760", "value": 925.0}, {"temp_c": "871", "value": 780.0}, {"temp_c": "982", "value": 620.0}], "uts": [{"temp_c": "21", "value": 1000.0}, {"temp_c": "538", "value": 1015.0}, {"temp_c": "649", "value": 1020.0}, {"temp_c": "760", "value": 1080.0}, {"temp_c": "871", "value": 915.0}, {"temp_c": "982", "value": 655.0}], "elongation": [{"temp_c": " 21", "value": 10.0}, {"temp_c": "538", "value": 10.0}, {"temp_c": "649", "value": 9.0}, {"temp_c": "760", "value": 4.5}, {"temp_c": "871", "value": 4.5}, {"temp_c": "982", "value": 8.0}], "elasticity": [{"temp_c": "21", "value": 131.0}, {"temp_c": "93", "value": 128.0}, {"temp_c": "204", "value": 123.0}, {"temp_c": "316", "value": 119.0}, {"temp_c": "427", "value": 115.0}, {"temp_c": "538", "value": 110.0}, {"temp_c": "649", "value": 105.0}, {"temp_c": "760", "value": 99.0}, {"temp_c": "871", "value": 90.0}, {"temp_c": "982", "value": 79.0}], "computed_features": {"atomic_percent": {"Ni": 60.82, "Cr": 10.3, "Co": 10.09, "W": 3.88, "Nb": 0.64, "Al": 11.02, "Ti": 2.49, "C": 0.64, "B": 0.08, "Zr": 0.03}, "gamma_composition_at": {"Ni": 56.08, "Cr": 19.95, "Co": 12.61, "W": 5.65, "Nb": 0.3, "Al": 4.03, "Ti": 0.64, "C": 0.62, "B": 0.08, "Zr": 0.03}, "gamma_prime_composition_at": {"Ni": 64.86, "Cr": 2.1, "Co": 7.95, "W": 2.38, "Nb": 0.93, "Al": 16.96, "Ti": 4.06, "C": 0.65, "B": 0.08, "Zr": 0.03}, "Md_avg": 0.9767, "Md_gamma": 0.9198, "VEC_avg": 8.332, "TCP_risk": "Elevated", "gamma_prime_estimated_vol_pct": 55.3, "lattice_mismatch_pct": 0.071, "density_calculated_gcm3": 8.114, "SSS_coefficient": 0.016, "precipitation_hardening_coeff": 1.0047, "creep_resistance_param": 3.88, "SSS_total_wt_pct": 13.0, "oxidation_resistance": 9.0, "refractory_total_wt_pct": 13.0, "GP_formers_wt_pct": 8.0, "Al_Ti_ratio": 2.49, "Cr_Co_ratio": 0.9, "Cr_Ni_ratio": 0.15, "Mo_W_ratio": 0.0, "Al_Ti_at_ratio": 4.41, "GP_formers_at_pct": 14.15, "Al_Ti_interaction": 27.44, "Cr_Al_interaction": 45.0}}
{"alloy": "NIMOCAST* 90", "processing": "cast", "form": null, "composition": {"Ni": 53.0, "Cr": 20.0, "Co": 17.5, "Al": 1.3, "Ti": 2.4, "Fe": 5.0, "Mn": 0.4, "Si": 0.4, "C": 0.09}, "yield_strength": [{"temp_c": "21", "value": 520.0}, {"temp_c": "538", "value": 420.0}, {"temp_c": "649", "value": 410.0}, {"temp_c": "760", "value": 390.0}, {"temp_c": "871", "value": 110.0}], "uts": [{"temp_c": "21", "value": 700.0}, {"temp_c": "538", "value": 595.0}, {"temp_c": "649", "value": 560.0}, {"temp_c": "760", "value": 490.0}, {"temp_c": "871", "value": 260.0}], "elongation": [{"temp_c": " 21", "value": 14.0}, {"temp_c": "538", "value": 15.0}, {"temp_c": "649", "value": 17.0}, {"temp_c": "760", "value": 14.0}, {"temp_c": "871", "value": 31.0}], "elasticity": [], "computed_features": {"atomic_percent": {"Ni": 50.13, "Cr": 21.35, "Co": 16.48, "Al": 2.67, "Ti": 2.78, "Fe": 4.97, "Mn": 0.4, "Si": 0.79, "C": 0.42}, "gamma_composition_at": {"Ni": 48.54, "Cr": 23.9, "Co": 17.11, "Al": 1.86, "Ti": 1.62, "Fe": 5.4, "Mn": 0.39, "Si": 0.78, "C": 0.41}, "gamma_prime_composition_at": {"Ni": 61.8, "Cr": 2.77, "Co": 11.88, "Al": 8.6, "Ti": 11.25, "Fe": 1.87, "Mn": 0.45, "Si": 0.9, "C": 0.48}, "Md_avg": 0.8878, "Md_gamma": 0.8723, "VEC_avg": 8.383, "TCP_risk": "Low", "gamma_prime_estimated_vol_pct": 13.7, "lattice_mismatch_pct": 0.741, "density_calculated_gcm3": 7.931, "SSS_coefficient": 0.0001, "precipitation_hardening_coeff": 0.2017, "creep_resistance_param": 0.0, "SSS_total_wt_pct": 0, "oxidation_resistance": 15.305, "refractory_total_wt_pct": 0, "GP_formers_wt_pct": 3.7, "Al_Ti_ratio": 0.54, "Cr_Co_ratio": 1.14, "Cr_Ni_ratio": 0.377, "Mo_W_ratio": 0.0, "Al_Ti_at_ratio": 0.96, "GP_formers_at_pct": 5.45, "Al_Ti_interaction": 7.42, "Cr_Al_interaction": 26.0}}
{"alloy": "M-22", "processing": "cast", "form": null, "composition": {"Ni": 71.0, "Cr": 5.7, "Mo": 2.0, "W": 11.0, "Ta": 3.0, "Al": 6.3, "C": 0.13, "Zr": 0.6}, "yield_strength": [{"temp_c": "21", "value": 685.0}, {"temp_c": "538", "value": 730.0}, {"temp_c": "649", "value": 765.0}, {"temp_c": "760", "value": 770.0}, {"temp_c": "871", "value": 675.0}, {"temp_c": "982", "value": 360.0}], "uts": [{"temp_c": "21", "value": 730.0}, {"temp_c": "538", "value": 780.0}, {"temp_c": "649", "value": 835.0}, {"temp_c": "760", "value": 910.0}, {"temp_c": "871", "value": 885.0}, {"temp_c": "982", "value": 545.0}], "elongation": [{"temp_c": " 21", "value": 5.5}, {"temp_c": "538", "value": 4.5}, {"temp_c": "649", "value": 5.0}, {"temp_c": "760", "value": 5.0}, {"temp_c": "871", "value": 4.5}, {"temp_c": "982", "value": 5.5}], "elasticity": [], "computed_features": {"atomic_percent": {"Ni": 72.55, "Cr": 6.57, "Mo": 1.25, "W": 3.59, "Ta": 0.99, "Al": 14.0, "C": 0.65, "Zr": 0.39}, "gamma_composition_at": {"Ni": 71.21, "Cr": 14.13, "Mo": 2.17, "W": 5.69, "Ta": 0.38, "Al": 5.33, "C": 0.67, "Zr": 0.4}, "gamma_prime_composition_at": {"Ni": 73.49, "Cr": 1.33, "Mo": 0.61, "W": 2.13, "Ta": 1.42, "Al": 20.01, "C": 0.63, "Zr": 0.38}, "Md_avg": 0.9733, "Md_gamma": 0.9213, "VEC_avg": 8.451, "TCP_risk": "Elevated", "gamma_prime_estimated_vol_pct": 57.5, "lattice_mismatch_pct": -0.256, "density_calculated_gcm3": 8.175, "SSS_coefficient": 0.0196, "precipitation_hardening_coeff": 1.0616, "creep_resistance_param": 3.59, "SSS_total_wt_pct": 16.0, "oxidation_resistance": 5.7, "refractory_total_wt_pct": 16.0, "GP_formers_wt_pct": 9.3, "Al_Ti_ratio": 630.0, "Cr_Co_ratio": 570.0, "Cr_Ni_ratio": 0.08, "Mo_W_ratio": 0.18, "Al_Ti_at_ratio": 1400.0, "GP_formers_at_pct": 14.99, "Al_Ti_interaction": 0.0, "Cr_Al_interaction": 35.91}}
{"alloy": "MAR-M* 246", "processing": "cast", "form": null, "composition": {"Ni": 60.0, "Cr": 9.0, "Co": 10.0, "Mo": 2.5, "W": 10.0, "Ta": 1.5, "Al": 5.5, "Ti": 1.5, "C": 0.15, "B": 0.015, "Zr": 0.05}, "yield_strength": [{"temp_c": "21", "value": 860.0}, {"temp_c": "538", "value": 860.0}, {"temp_c": "649", "value": 860.0}, {"temp_c": "760", "value": 860.0}, {"temp_c": "871", "value": 690.0}, {"temp_c": "982", "value": 380.0}], "uts": [{"temp_c": "21", "value": 965.0}, {"temp_c": "538", "value": 1000.0}, {"temp_c": "649", "value": 1035.0}, {"temp_c": "760", "value": 1035.0}, {"temp_c": "871", "value": 860.0}, {"temp_c": "982", "value": 550.0}, {"temp_c": "1093", "value": 345.0}], "elongation": [{"temp_c": " 21", "value": 5.0}, {"temp_c": "538", "value": 5.0}, {"temp_c": "649", "value": 5.0}, {"temp_c": "760", "value": 5.0}, {"temp_c": "871", "value": 5.0}, {"temp_c": "982", "value": 8.0}], "elasticity": [{"temp_c": "21", "value": 205.0}, {"temp_c": "93", "value": 202.0}, {"temp_c": "204", "value": 197.0}, {"temp_c": "316", "value": 190.0}, {"temp_c": "427", "value": 185.0}, {"temp_c": "538", "value": 178.0}, {"temp_c": "649", "value": 171.0}, {"temp_c": "760", "value": 164.0}, {"temp_c": "871", "value": 156.0}, {"temp_c": "982", "value": 150.0}, {"temp_c": "1093", "value": 145.0}], "computed_features": {"atomic_percent": {"Ni": 60.01, "Cr": 10.16, "Co": 9.96, "Mo": 1.53, "W": 3.19, "Ta": 0.49, "Al": 11.97, "Ti": 1.84, "C": 0.73, "B": 0.08, "Zr": 0.03}, "gamma_composition_at": {"Ni": 55.27, "Cr": 19.44, "Co": 12.39, "Mo": 2.41, "W": 4.61, "Ta": 0.18, "Al": 4.4, "Ti": 0.48, "C": 0.71, "B": 0.08, "Zr": 0.03}, "gamma_prime_composition_at": {"Ni": 64.16, "Cr": 2.05, "Co": 7.84, "Mo": 0.76, "W": 1.95, "Ta": 0.76, "Al": 18.59, "Ti": 3.03, "C": 0.75, "B": 0.08, "Zr": 0.03}, "Md_avg": 0.9812, "Md_gamma": 0.9276, "VEC_avg": 8.28, "TCP_risk": "Elevated", "gamma_prime_estimated_vol_pct": 54.7, "lattice_mismatch_pct": -0.085, "density_calculated_gcm3": 8.069, "SSS_coefficient": 0.0178, "precipitation_hardening_coeff": 1.0214, "creep_resistance_param": 3.19, "SSS_total_wt_pct": 14.0, "oxidation_resistance": 9.0, "refractory_total_wt_pct": 14.0, "GP_formers_wt_pct": 8.5, "Al_Ti_ratio": 3.64, "Cr_Co_ratio": 0.9, "Cr_Ni_ratio": 0.15, "Mo_W_ratio": 0.25, "Al_Ti_at_ratio": 6.47, "GP_formers_at_pct": 14.3, "Al_Ti_interaction": 22.02, "Cr_Al_interaction": 49.5}}
{"alloy": "PWA*1484*(SC)", "processing": "cast", "form": null, "composition": {"Ni": 63.0, "Cr": 5.0, "Co": 10.0, "Mo": 1.9, "W": 5.9, "Ta": 8.7, "Al": 5.6, "Other": 0.1}, "yield_strength": [{"temp_c": "21", "value": 895.0}, {"temp_c": "538", "value": 881.0}, {"temp_c": "649", "value": 910.0}, {"temp_c": "760", "value": 910.0}, {"temp_c": "871", "value": 767.0}, {"temp_c": "982", "value": 539.0}, {"temp_c": "1093", "value": 311.0}], "uts": [{"temp_c": "21", "value": 957.0}, {"temp_c": "538", "value": 950.0}, {"temp_c": "649", "value": 978.0}, {"temp_c": "760", "value": 992.0}, {"temp_c": "871", "value": 937.0}, {"temp_c": "982", "value": 696.0}, {"temp_c": "1093", "value": 393.0}], "elongation": [{"temp_c": " 21", "value": 28.0}, {"temp_c": "538", "value": 23.0}, {"temp_c": "649", "value": 18.0}, {"temp_c": "760", "value": 18.0}, {"temp_c": "871", "value": 20.0}, {"temp_c": "982", "value": 22.0}, {"temp_c": "1093", "value": 22.0}], "elasticity": [{"temp_c": "21", "value": 127.0}, {"temp_c": "538", "value": 110.0}, {"temp_c": "649", "value": 105.0}, {"temp_c": "760", "value": 99.3}, {"temp_c": "982", "value": 86.9}], "computed_features": {"atomic_percent": {"Ni": 65.18, "Cr": 5.84, "Co": 10.3, "Mo": 1.2, "W": 1.95, "Ta": 2.92, "Al": 12.6}, "gamma_composition_at": {"Ni": 61.55, "Cr": 13.84, "Co": 13.91, "Mo": 2.18, "W": 3.18, "Ta": 1.0, "Al": 4.34}, "gamma_prime_composition_at": {"Ni": 67.22, "Cr": 1.37, "Co": 8.29, "Mo": 0.65, "W": 1.26, "Ta": 3.99, "Al": 17.22}, "Md_avg": 0.9693, "Md_gamma": 0.8986, "VEC_avg": 8.508, "TCP_risk": "Elevated", "gamma_prime_estimated_vol_pct": 64.0, "lattice_mismatch_pct": 0.285, "density_calculated_gcm3": 8.352, "SSS_coefficient": 0.0145, "precipitation_hardening_coeff": 1.008, "creep_resistance_param": 1.95, "SSS_total_wt_pct": 16.5, "oxidation_resistance": 5.0, "refractory_total_wt_pct": 16.5, "GP_formers_wt_pct": 14.3, "Al_Ti_ratio": 560.0, "Cr_Co_ratio": 0.5, "Cr_Ni_ratio": 0.079, "Mo_W_ratio": 0.32, "Al_Ti_at_ratio": 1260.0, "GP_formers_at_pct": 15.52, "Al_Ti_interaction": 0.0, "Cr_Al_interaction": 28.0}}
{"alloy": "Alloy 713LC", "processing": "cast", "form": null, "composition": {"Ni": 75.0, "Cr": 12.0, "Mo": 4.5, "Nb": 2.0, "Al": 5.9, "Ti": 0.6, "C": 0.05, "B": 0.01, "Zr": 0.1}, "yield_strength": [{"temp_c": "21", "value": 750.0}, {"temp_c": "538", "value": 760.0}, {"temp_c": "649", "value": 785.0}, {"temp_c": "760", "value": 760.0}, {"temp_c": "871", "value": 580.0}, {"temp_c": "982", "value": 281.0}], "uts": [{"temp_c": "21", "value": 895.0}, {"temp_c": "538", "value": 895.0}, {"temp_c": "649", "value": 1085.0}, {"temp_c": "760", "value": 950.0}, {"temp_c": "871", "value": 750.0}, {"temp_c": "982", "value": 470.0}], "elongation": [{"temp_c": " 21", "value": 15.0}, {"temp_c": "538", "value": 11.0}, {"temp_c": "649", "value": 11.0}, {"temp_c": "760", "value": 11.0}, {"temp_c": "871", "value": 12.0}, {"temp_c": "982", "value": 22.0}], "elasticity": [{"temp_c": "21", "value": 197.0}, {"temp_c": "93", "value": 194.0}, {"temp_c": "204", "value": 186.0}, {"temp_c": "316", "value": 183.0}, {"temp_c": "427", "value": 178.0}, {"temp_c": "538", "value": 172.0}, {"temp_c": "649", "value": 165.0}, {"temp_c": "760", "value": 159.0}, {"temp_c": "871", "value": 149.0}, {"temp_c": "982", "value": 136.0}], "computed_features": {"atomic_percent": {"Ni": 70.43, "Cr": 12.72, "Mo": 2.58, "Nb": 1.19, "Al": 12.05, "Ti": 0.69, "C": 0.23, "B": 0.05, "Zr": 0.06}, "gamma_composition_at": {"Ni": 66.35, "Cr": 23.87, "Mo": 4.04, "Nb": 0.58, "Al": 4.64, "Ti": 0.19, "C": 0.23, "B": 0.05, "Zr": 0.06}, "gamma_prime_composition_at": {"Ni": 74.2, "Cr": 2.43, "Mo": 1.23, "Nb": 1.76, "Al": 18.89, "Ti": 1.15, "C": 0.23, "B": 0.05, "Zr": 0.06}, "Md_avg": 0.9618, "Md_gamma": 0.9173, "VEC_avg": 8.423, "TCP_risk": "Elevated", "gamma_prime_estimated_vol_pct": 52.4, "lattice_mismatch_pct": 0.014, "density_calculated_gcm3": 7.63, "SSS_coefficient": 0.0054, "precipitation_hardening_coeff": 0.9222, "creep_resistance_param": 0.0, "SSS_total_wt_pct": 6.5, "oxidation_resistance": 12.0, "refractory_total_wt_pct": 6.5, "GP_formers_wt_pct": 8.5, "Al_Ti_ratio": 9.67, "Cr_Co_ratio": 1200.0, "Cr_Ni_ratio": 0.16, "Mo_W_ratio": 450.0, "Al_Ti_at_ratio": 17.21, "GP_formers_at_pct": 13.93, "Al_Ti_interaction": 8.31, "Cr_Al_interaction": 70.8}}
{"alloy": "NIMOCAST* 80", "processing": "cast", "form": null, "composition": {"Ni": 71.0, "Cr": 20.0, "Al": 1.3, "Ti": 2.4, "Fe": 5.0, "Mn": 0.4, "Si": 0.4, "C": 0.07}, "yield_strength": [{"temp_c": "21", "value": 520.0}], "uts": [{"temp_c": "21", "value": 730.0}], "elongation": [{"temp_c": " 21", "value": 15.0}], "elasticity": [], "computed_features": {"atomic_percent": {"Ni": 66.85, "Cr": 21.25, "Al": 2.66, "Ti": 2.77, "Fe": 4.95, "Mn": 0.4, "Si": 0.79, "C": 0.32}, "gamma_composition_at": {"Ni": 64.84, "Cr": 24.92, "Al": 1.72, "Ti": 1.45, "Fe": 5.57, "Mn": 0.39, "Si": 0.78, "C": 0.32}, "gamma_prime_composition_at": {"Ni": 77.04, "Cr": 2.69, "Al": 7.42, "Ti": 9.43, "Fe": 1.81, "Mn": 0.43, "Si": 0.84, "C": 0.34}, "Md_avg": 0.8779, "Md_gamma": 0.863, "VEC_avg": 8.559, "TCP_risk": "Low", "gamma_prime_estimated_vol_pct": 17.6, "lattice_mismatch_pct": 0.472, "density_calculated_gcm3": 7.939, "SSS_coefficient": 0.0001, "precipitation_hardening_coeff": 0.2278, "creep_resistance_param": 0.0, "SSS_total_wt_pct": 0, "oxidation_resistance": 15.305, "refractory_total_wt_pct": 0, "GP_formers_wt_pct": 3.7, "Al_Ti_ratio": 0.54, "Cr_Co_ratio": 2000.0, "Cr_Ni_ratio": 0.282, "Mo_W_ratio": 0.0, "Al_Ti_at_ratio": 0.96, "GP_formers_at_pct": 5.43, "Al_Ti_interaction": 7.37, "Cr_Al_interaction": 26.0}}
{"alloy": "Alloy 713C", "processing": "cast", "form": null, "composition": {"Ni": 74.0, "Cr": 12.5, "Mo": 4.2, "Nb": 2.0, "Al": 6.1, "Ti": 0.8, "C": 0.12, "B": 0.012, "Zr": 0.1}, "yield_strength": [{"temp_c": "21", "value": 740.0}, {"temp_c": "538", "value": 705.0}, {"temp_c": "649", "value": 715.0}, {"temp_c": "760", "value": 745.0}, {"temp_c": "871", "value": 495.0}, {"temp_c": "982", "value": 305.0}], "uts": [{"temp_c": "21", "value": 850.0}, {"temp_c": "538", "value": 860.0}, {"temp_c": "649", "value": 870.0}, {"temp_c": "760", "value": 940.0}, {"temp_c": "871", "value": 725.0}, {"temp_c": "982", "value": 470.0}], "elongation": [{"temp_c": " 21", "value": 8.0}, {"temp_c": "538", "value": 10.0}, {"temp_c": "649", "value": 7.0}, {"temp_c": "760", "value": 6.0}, {"temp_c": "871", "value": 14.0}, {"temp_c": "982", "value": 20.0}], "elasticity": [{"temp_c": "21", "value": 206.0}, {"temp_c": "93", "value": 203.0}, {"temp_c": "204", "value": 199.0}, {"temp_c": "316", "value": 193.0}, {"temp_c": "427", "value": 188.0}, {"temp_c": "538", "value": 179.0}, {"temp_c": "649", "value": 172.0}, {"temp_c": "760", "value": 167.0}, {"temp_c": "871", "value": 156.0}, {"temp_c": "982", "value": 148.0}], "computed_features": {"atomic_percent": {"Ni": 69.22, "Cr": 13.2, "Mo": 2.4, "Nb": 1.18, "Al": 12.41, "Ti": 0.92, "C": 0.55, "B": 0.06, "Zr": 0.06}, "gamma_composition_at": {"Ni": 64.29, "Cr": 25.85, "Mo": 3.85, "Nb": 0.55, "Al": 4.56, "Ti": 0.24, "C": 0.54, "B": 0.06, "Zr": 0.06}, "gamma_prime_composition_at": {"Ni": 73.32, "Cr": 2.68, "Mo": 1.2, "Nb": 1.71, "Al": 18.93, "Ti": 1.49, "C": 0.56, "B": 0.06, "Zr": 0.06}, "Md_avg": 0.9677, "Md_gamma": 0.9213, "VEC_avg": 8.352, "TCP_risk": "Elevated", "gamma_prime_estimated_vol_pct": 55.5, "lattice_mismatch_pct": 0.015, "density_calculated_gcm3": 7.56, "SSS_coefficient": 0.0053, "precipitation_hardening_coeff": 0.9931, "creep_resistance_param": 0.0, "SSS_total_wt_pct": 6.2, "oxidation_resistance": 12.5, "refractory_total_wt_pct": 6.2, "GP_formers_wt_pct": 8.9, "Al_Ti_ratio": 7.53, "Cr_Co_ratio": 1250.0, "Cr_Ni_ratio": 0.169, "Mo_W_ratio": 420.0, "Al_Ti_at_ratio": 13.34, "GP_formers_at_pct": 14.51, "Al_Ti_interaction": 11.42, "Cr_Al_interaction": 76.25}}
{"alloy": "MAR-M* 421", "processing": "cast", "form": null, "composition": {"Ni": 61.0, "Cr": 15.8, "Co": 9.5, "Mo": 2.0, "W": 3.8, "Nb": 2.0, "Al": 4.3, "Ti": 1.8, "C": 0.15, "B": 0.015, "Zr": 0.05}, "yield_strength": [{"temp_c": "21", "value": 930.0}, {"temp_c": "538", "value": 815.0}, {"temp_c": "649", "value": 820.0}, {"temp_c": "760", "value": 860.0}, {"temp_c": "871", "value": 650.0}, {"temp_c": "982", "value": 270.0}], "uts": [{"temp_c": "21", "value": 1085.0}, {"temp_c": "538", "value": 995.0}, {"temp_c": "649", "value": 965.0}, {"temp_c": "760", "value": 950.0}, {"temp_c": "871", "value": 750.0}, {"temp_c": "982", "value": 380.0}], "elongation": [{"temp_c": " 21", "value": 4.5}, {"temp_c": "538", "value": 3.0}, {"temp_c": "649", "value": 4.0}, {"temp_c": "760", "value": 2.5}, {"temp_c": "871", "value": 6.0}, {"temp_c": "982", "value": 22.0}], "elasticity": [{"temp_c": "21", "value": 203.0}, {"temp_c": "204", "value": 194.0}, {"temp_c": "427", "value": 183.0}, {"temp_c": "649", "value": 168.0}, {"temp_c": "760", "value": 160.0}, {"temp_c": "871", "value": 151.0}, {"temp_c": "1093", "value": 141.0}], "computed_features": {"atomic_percent": {"Ni": 58.43, "Cr": 17.08, "Co": 9.06, "Mo": 1.17, "W": 1.16, "Nb": 1.21, "Al": 8.96, "Ti": 2.11, "C": 0.7, "B": 0.08, "Zr": 0.03}, "gamma_composition_at": {"Ni": 53.08, "Cr": 27.65, "Co": 10.54, "Mo": 1.64, "W": 1.52, "Nb": 0.6, "Al": 3.58, "Ti": 0.61, "C": 0.67, "B": 0.08, "Zr": 0.03}, "gamma_prime_composition_at": {"Ni": 65.51, "Cr": 3.1, "Co": 7.1, "Mo": 0.55, "W": 0.68, "Nb": 2.02, "Al": 16.07, "Ti": 4.1, "C": 0.75, "B": 0.09, "Zr": 0.03}, "Md_avg": 0.9664, "Md_gamma": 0.9243, "VEC_avg": 8.268, "TCP_risk": "Elevated", "gamma_prime_estimated_vol_pct": 45.9, "lattice_mismatch_pct": 0.252, "density_calculated_gcm3": 7.834, "SSS_coefficient": 0.0096, "precipitation_hardening_coeff": 0.75, "creep_resistance_param": 1.16, "SSS_total_wt_pct": 7.8, "oxidation_resistance": 15.171, "refractory_total_wt_pct": 7.8, "GP_formers_wt_pct": 8.1, "Al_Ti_ratio": 2.38, "Cr_Co_ratio": 1.66, "Cr_Ni_ratio": 0.259, "Mo_W_ratio": 0.52, "Al_Ti_at_ratio": 4.23, "GP_formers_at_pct": 12.28, "Al_Ti_interaction": 18.91, "Cr_Al_interaction": 67.94}}
{"alloy": "B-1900", "processing": "cast", "form": null, "composition": {"Ni": 64.0, "Cr": 8.0, "Co": 10.0, "Mo": 6.0, "Ta": 4.0, "Al": 6.0, "Ti": 1.0, "C": 0.1, "B": 0.015, "Zr": 0.1}, "yield_strength": [{"temp_c": "21", "value": 825.0}, {"temp_c": "538", "value": 870.0}, {"temp_c": "649", "value": 925.0}, {"temp_c": "760", "value": 808.0}, {"temp_c": "871", "value": 695.0}, {"temp_c": "982", "value": 415.0}, {"temp_c": "1093", "value": 195.0}], "uts": [{"temp_c": "21", "value": 970.0}, {"temp_c": "538", "value": 1005.0}, {"temp_c": "649", "value": 1015.0}, {"temp_c": "760", "value": 950.0}, {"temp_c": "871", "value": 793.0}, {"temp_c": "982", "value": 550.0}, {"temp_c": "1093", "value": 270.0}], "elongation": [{"temp_c": " 21", "value": 8.0}, {"temp_c": "538", "value": 7.0}, {"temp_c": "649", "value": 6.0}, {"temp_c": "760", "value": 4.0}, {"temp_c": "871", "value": 4.0}, {"temp_c": "982", "value": 7.0}, {"temp_c": "1093", "value": 11.0}], "elasticity": [{"temp_c": "21", "value": 214.0}, {"temp_c": "93", "value": 210.0}, {"temp_c": "204", "value": 205.0}, {"temp_c": "316", "value": 199.0}, {"temp_c": "427", "value": 193.0}, {"temp_c": "538", "value": 183.0}, {"temp_c": "649", "value": 179.0}, {"temp_c": "760", "value": 172.0}, {"temp_c": "871", "value": 163.0}, {"temp_c": "982", "value": 154.0}], "computed_features": {"atomic_percent": {"Ni": 62.22, "Cr": 8.78, "Co": 9.68, "Mo": 3.57, "Ta": 1.26, "Al": 12.69, "Ti": 1.19, "C": 0.48, "B": 0.08, "Zr": 0.06}, "gamma_composition_at": {"Ni": 57.33, "Cr": 18.49, "Co": 12.41, "Mo": 5.98, "Ta": 0.44, "Al": 4.44, "Ti": 0.29, "C": 0.47, "B": 0.08, "Zr": 0.06}, "gamma_prime_composition_at": {"Ni": 65.66, "Cr": 1.93, "Co": 7.75, "Mo": 1.87, "Ta": 1.84, "Al": 18.51, "Ti": 1.82, "C": 0.49, "B": 0.08, "Zr": 0.06}, "Md_avg": 0.9748, "Md_gamma": 0.914, "VEC_avg": 8.349, "TCP_risk": "Elevated", "gamma_prime_estimated_vol_pct": 59.6, "lattice_mismatch_pct": 0.073, "density_calculated_gcm3": 7.775, "SSS_coefficient": 0.0071, "precipitation_hardening_coeff": 1.0716, "creep_resistance_param": 0.0, "SSS_total_wt_pct": 10.0, "oxidation_resistance": 8.0, "refractory_total_wt_pct": 10.0, "GP_formers_wt_pct": 11.0, "Al_Ti_ratio": 5.94, "Cr_Co_ratio": 0.8, "Cr_Ni_ratio": 0.125, "Mo_W_ratio": 600.0, "Al_Ti_at_ratio": 10.57, "GP_formers_at_pct": 15.14, "Al_Ti_interaction": 15.1, "Cr_Al_interaction": 48.0}}
{"alloy": "CMSX-2*(SC)", "processing": "cast", "form": null, "composition": {"Ni": 66.0, "Cr": 8.0, "Co": 5.0, "Mo": 0.6, "W": 8.0, "Ta": 6.0, "Al": 5.6, "Ti": 1.0}, "yield_strength": [{"temp_c": "21", "value": 1135.0}, {"temp_c": "538", "value": 1245.0}, {"temp_c": "871", "value": 860.0}, {"temp_c": "1093", "value": 400.0}], "uts": [{"temp_c": "21", "value": 1187.0}, {"temp_c": "760", "value": 1296.0}, {"temp_c": "871", "value": 1020.0}], "elongation": [{"temp_c": " 21", "value": 10.0}, {"temp_c": "760", "value": 17.0}, {"temp_c": "871", "value": 20.0}], "elasticity": [{"temp_c": "21", "value": 127.0}, {"temp_c": "538", "value": 110.0}, {"temp_c": "649", "value": 105.0}, {"temp_c": "760", "value": 99.3}, {"temp_c": "982", "value": 86.9}], "computed_features": {"atomic_percent": {"Ni": 67.15, "Cr": 9.19, "Co": 5.07, "Mo": 0.37, "W": 2.6, "Ta": 1.98, "Al": 12.39, "Ti": 1.25}, "gamma_composition_at": {"Ni": 61.62, "Cr": 21.79, "Co": 6.71, "Mo": 0.67, "W": 4.18, "Ta": 0.65, "Al": 4.09, "Ti": 0.29}, "gamma_prime_composition_at": {"Ni": 70.19, "Cr": 2.26, "Co": 4.17, "Mo": 0.21, "W": 1.73, "Ta": 2.71, "Al": 16.96, "Ti": 1.78}, "Md_avg": 0.9824, "Md_gamma": 0.9211, "VEC_avg": 8.422, "TCP_risk": "Elevated", "gamma_prime_estimated_vol_pct": 65.3, "lattice_mismatch_pct": 0.127, "density_calculated_gcm3": 8.2, "SSS_coefficient": 0.0147, "precipitation_hardening_coeff": 1.1022, "creep_resistance_param": 2.6, "SSS_total_wt_pct": 14.6, "oxidation_resistance": 8.0, "refractory_total_wt_pct": 14.6, "GP_formers_wt_pct": 12.6, "Al_Ti_ratio": 5.54, "Cr_Co_ratio": 1.6, "Cr_Ni_ratio": 0.121, "Mo_W_ratio": 0.07, "Al_Ti_at_ratio": 9.83, "GP_formers_at_pct": 15.62, "Al_Ti_interaction": 15.49, "Cr_Al_interaction": 44.8}}
{"alloy": "CMSX-4*(SC)", "processing": "cast", "form": null, "composition": {"Ni": 62.0, "Cr": 7.0, "Co": 10.0, "Mo": 0.6, "W": 6.0, "Ta": 6.0, "Al": 5.6, "Ti": 1.0, "Other": 0.1}, "yield_strength": [{"temp_c": "21", "value": 966.0}], "uts": [{"temp_c": "21", "value": 1050.0}], "elongation": [], "elasticity": [{"temp_c": "21", "value": 127.0}, {"temp_c": "538", "value": 110.0}, {"temp_c": "649", "value": 105.0}, {"temp_c": "760", "value": 99.3}, {"temp_c": "982", "value": 86.9}], "computed_features": {"atomic_percent": {"Ni": 63.59, "Cr": 8.1, "Co": 10.22, "Mo": 0.38, "W": 1.96, "Ta": 2.0, "Al": 12.49, "Ti": 1.26}, "gamma_composition_at": {"Ni": 58.45, "Cr": 19.11, "Co": 13.52, "Mo": 0.68, "W": 3.15, "Ta": 0.66, "Al": 4.14, "Ti": 0.29}, "gamma_prime_composition_at": {"Ni": 66.45, "Cr": 1.97, "Co": 8.38, "Mo": 0.21, "W": 1.3, "Ta": 2.74, "Al": 17.13, "Ti": 1.8}, "Md_avg": 0.9766, "Md_gamma": 0.905, "VEC_avg": 8.43, "TCP_risk": "Elevated", "gamma_prime_estimated_vol_pct": 65.0, "lattice_mismatch_pct": 0.303, "density_calculated_gcm3": 8.123, "SSS_coefficient": 0.0125, "precipitation_hardening_coeff": 1.1086, "creep_resistance_param": 1.96, "SSS_total_wt_pct": 12.6, "oxidation_resistance": 7.0, "refractory_total_wt_pct": 12.6, "GP_formers_wt_pct": 12.6, "Al_Ti_ratio": 5.54, "Cr_Co_ratio": 0.7, "Cr_Ni_ratio": 0.113, "Mo_W_ratio": 0.1, "Al_Ti_at_ratio": 9.83, "GP_formers_at_pct": 15.75, "Al_Ti_interaction": 15.74, "Cr_Al_interaction": 39.2}}
{"alloy": "UDIMET* 500", "processing": "cast", "form": null, "composition": {"Ni": 52.0, "Cr": 18.0, "Co": 19.0, "Mo": 4.2, "Al": 3.0, "Ti": 3.0, "C": 0.07, "B": 0.007, "Zr": 0.05}, "yield_strength": [{"temp_c": "21", "value": 815.0}, {"temp_c": "538", "value": 725.0}, {"temp_c": "649", "value": 705.0}], "uts": [{"temp_c": "21", "value": 930.0}, {"temp_c": "538", "value": 895.0}, {"temp_c": "649", "value": 885.0}, {"temp_c": "760", "value": 855.0}, {"temp_c": "871", "value": 650.0}, {"temp_c": "982", "value": 130.0}], "elongation": [{"temp_c": " 21", "value": 13.0}, {"temp_c": "538", "value": 13.0}, {"temp_c": "649", "value": 13.0}, {"temp_c": "760", "value": 9.0}, {"temp_c": "871", "value": 8.5}, {"temp_c": "982", "value": 50.0}], "elasticity": [], "computed_features": {"atomic_percent": {"Ni": 49.8, "Cr": 19.46, "Co": 18.12, "Mo": 2.46, "Al": 6.25, "Ti": 3.52, "C": 0.33, "B": 0.04, "Zr": 0.03}, "gamma_composition_at": {"Ni": 45.86, "Cr": 26.55, "Co": 19.93, "Mo": 3.06, "Al": 2.96, "Ti": 1.25, "C": 0.31, "B": 0.04, "Zr": 0.03}, "gamma_prime_composition_at": {"Ni": 58.86, "Cr": 3.1, "Co": 13.95, "Mo": 1.07, "Al": 13.83, "Ti": 8.75, "C": 0.37, "B": 0.04, "Zr": 0.03}, "Md_avg": 0.9578, "Md_gamma": 0.9199, "VEC_avg": 8.27, "TCP_risk": "Moderate", "gamma_prime_estimated_vol_pct": 33.6, "lattice_mismatch_pct": 0.411, "density_calculated_gcm3": 7.815, "SSS_coefficient": 0.0045, "precipitation_hardening_coeff": 0.5663, "creep_resistance_param": 0.0, "SSS_total_wt_pct": 4.2, "oxidation_resistance": 15.429, "refractory_total_wt_pct": 4.2, "GP_formers_wt_pct": 6.0, "Al_Ti_ratio": 1.0, "Cr_Co_ratio": 0.95, "Cr_Ni_ratio": 0.346, "Mo_W_ratio": 420.0, "Al_Ti_at_ratio": 1.77, "GP_formers_at_pct": 9.77, "Al_Ti_interaction": 22.0, "Cr_Al_interaction": 54.0}}
{"alloy": "IN-939", "processing": "cast", "form": null, "composition": {"Ni": 48.0, "Cr": 22.0, "Co": 19.0, "W": 2.0, "Ta": 1.4, "Nb": 1.0, "Al": 1.9, "Ti": 3.7, "C": 0.15, "B": 0.009, "Zr": 0.09}, "yield_strength": [{"temp_c": "21", "value": 800.0}, {"temp_c": "649", "value": 695.0}, {"temp_c": "760", "value": 635.0}, {"temp_c": "871", "value": 400.0}, {"temp_c": "982", "value": 205.0}], "uts": [{"temp_c": "21", "value": 1050.0}, {"temp_c": "649", "value": 985.0}, {"temp_c": "760", "value": 915.0}, {"temp_c": "871", "value": 640.0}, {"temp_c": "982", "value": 325.0}], "elongation": [{"temp_c": " 21", "value": 5.0}, {"temp_c": "649", "value": 7.0}, {"temp_c": "760", "value": 7.0}, {"temp_c": "871", "value": 18.0}, {"temp_c": "982", "value": 25.0}], "elasticity": [{"temp_c": "21", "value": 199.0}, {"temp_c": "538", "value": 179.0}, {"temp_c": "649", "value": 172.0}, {"temp_c": "760", "value": 166.0}, {"temp_c": "982", "value": 145.0}], "computed_features": {"atomic_percent": {"Ni": 46.61, "Cr": 24.11, "Co": 18.37, "W": 0.62, "Ta": 0.44, "Nb": 0.61, "Al": 4.01, "Ti": 4.4, "C": 0.71, "B": 0.05, "Zr": 0.06}, "gamma_composition_at": {"Ni": 41.67, "Cr": 33.18, "Co": 19.91, "W": 0.73, "Ta": 0.2, "Nb": 0.33, "Al": 1.78, "Ti": 1.45, "C": 0.66, "B": 0.05, "Zr": 0.06}, "gamma_prime_composition_at": {"Ni": 57.5, "Cr": 4.16, "Co": 14.99, "W": 0.37, "Ta": 0.98, "Nb": 1.23, "Al": 8.92, "Ti": 10.9, "C": 0.83, "B": 0.06, "Zr": 0.07}, "Md_avg": 0.9631, "Md_gamma": 0.9241, "VEC_avg": 8.179, "TCP_risk": "Elevated", "gamma_prime_estimated_vol_pct": 36.3, "lattice_mismatch_pct": 0.807, "density_calculated_gcm3": 7.938, "SSS_coefficient": 0.0042, "precipitation_hardening_coeff": 0.5067, "creep_resistance_param": 0.62, "SSS_total_wt_pct": 4.4, "oxidation_resistance": 15.556, "refractory_total_wt_pct": 4.4, "GP_formers_wt_pct": 8.0, "Al_Ti_ratio": 0.51, "Cr_Co_ratio": 1.16, "Cr_Ni_ratio": 0.458, "Mo_W_ratio": 0.0, "Al_Ti_at_ratio": 0.91, "GP_formers_at_pct": 9.46, "Al_Ti_interaction": 17.64, "Cr_Al_interaction": 41.8}}
{"alloy": "RENÉ* N4 (SC)", "processing": "cast", "form": null, "composition": {"Ni": 62.0, "Cr": 9.8, "Co": 7.5, "Mo": 1.5, "W": 6.0, "Ta": 4.8, "Nb": 0.5, "Al": 4.2, "Ti": 3.5, "C": 0.06, "B": 0.004, "Other": 1.5}, "yield_strength": [{"temp_c": "21", "value": 1000.0}, {"temp_c": "538", "value": 828.0}, {"temp_c": "649", "value": 952.0}, {"temp_c": "760", "value": 1028.0}, {"temp_c": "871", "value": 690.0}, {"temp_c": "982", "value": 428.0}], "uts": [{"temp_c": "21", "value": 1036.0}, {"temp_c": "538", "value": 1036.0}, {"temp_c": "649", "value": 1078.0}, {"temp_c": "760", "value": 1258.0}, {"temp_c": "871", "value": 988.0}, {"temp_c": "982", "value": 650.0}], "elongation": [{"temp_c": " 21", "value": 7.0}, {"temp_c": "538", "value": 3.5}, {"temp_c": "649", "value": 2.0}, {"temp_c": "760", "value": 5.0}, {"temp_c": "871", "value": 17.0}, {"temp_c": "982", "value": 26.0}], "elasticity": [{"temp_c": "21", "value": 127.0}, {"temp_c": "538", "value": 110.0}, {"temp_c": "649", "value": 105.0}, {"temp_c": "760", "value": 99.3}, {"temp_c": "982", "value": 86.9}], "computed_features": {"atomic_percent": {"Ni": 62.64, "Cr": 11.17, "Co": 7.55, "Mo": 0.93, "W": 1.94, "Ta": 1.57, "Nb": 0.32, "Al": 9.23, "Ti": 4.34, "C": 0.3, "B": 0.02}, "gamma_composition_at": {"Ni": 53.06, "Cr": 28.21, "Co": 9.58, "Mo": 1.68, "W": 3.07, "Ta": 0.45, "Nb": 0.12, "Al": 2.67, "Ti": 0.86, "C": 0.27, "B": 0.02}, "gamma_prime_composition_at": {"Ni": 67.09, "Cr": 3.24, "Co": 6.61, "Mo": 0.58, "W": 1.41, "Ta": 2.09, "Nb": 0.41, "Al": 12.28, "Ti": 5.96, "C": 0.31, "B": 0.02}, "Md_avg": 0.9975, "Md_gamma": 0.9369, "VEC_avg": 8.343, "TCP_risk": "Critical", "gamma_prime_estimated_vol_pct": 71.2, "lattice_mismatch_pct": 0.236, "density_calculated_gcm3": 8.093, "SSS_coefficient": 0.0137, "precipitation_hardening_coeff": 1.145, "creep_resistance_param": 1.94, "SSS_total_wt_pct": 12.8, "oxidation_resistance": 9.8, "refractory_total_wt_pct": 12.8, "GP_formers_wt_pct": 13.0, "Al_Ti_ratio": 1.2, "Cr_Co_ratio": 1.3, "Cr_Ni_ratio": 0.158, "Mo_W_ratio": 0.25, "Al_Ti_at_ratio": 2.12, "GP_formers_at_pct": 15.46, "Al_Ti_interaction": 40.06, "Cr_Al_interaction": 41.16}}
{"alloy": "IN-792", "processing": "cast", "form": null, "composition": {"Ni": 61.0, "Cr": 12.4, "Co": 9.0, "Mo": 1.9, "W": 3.8, "Ta": 3.9, "Al": 3.1, "Ti": 4.5, "C": 0.12, "B": 0.02, "Zr": 0.1}, "yield_strength": [{"temp_c": "21", "value": 1060.0}, {"temp_c": "760", "value": 995.0}, {"temp_c": "871", "value": 660.0}], "uts": [{"temp_c": "21", "value": 1170.0}, {"temp_c": "760", "value": 1130.0}, {"temp_c": "871", "value": 840.0}], "elongation": [{"temp_c": " 21", "value": 4.0}, {"temp_c": "760", "value": 4.0}, {"temp_c": "871", "value": 8.0}], "elasticity": [], "computed_features": {"atomic_percent": {"Ni": 60.62, "Cr": 13.91, "Co": 8.91, "Mo": 1.16, "W": 1.21, "Ta": 1.26, "Al": 6.7, "Ti": 5.48, "C": 0.58, "B": 0.11, "Zr": 0.06}, "gamma_composition_at": {"Ni": 51.96, "Cr": 29.14, "Co": 10.84, "Mo": 1.89, "W": 1.77, "Ta": 0.4, "Al": 2.12, "Ti": 1.21, "C": 0.53, "B": 0.1, "Zr": 0.05}, "gamma_prime_composition_at": {"Ni": 66.6, "Cr": 3.4, "Co": 7.58, "Mo": 0.66, "W": 0.82, "Ta": 1.85, "Al": 9.86, "Ti": 8.43, "C": 0.62, "B": 0.12, "Zr": 0.06}, "Md_avg": 0.9822, "Md_gamma": 0.9261, "VEC_avg": 8.353, "TCP_risk": "Elevated", "gamma_prime_estimated_vol_pct": 62.8, "lattice_mismatch_pct": 0.379, "density_calculated_gcm3": 8.032, "SSS_coefficient": 0.0106, "precipitation_hardening_coeff": 0.9652, "creep_resistance_param": 1.21, "SSS_total_wt_pct": 9.6, "oxidation_resistance": 12.4, "refractory_total_wt_pct": 9.6, "GP_formers_wt_pct": 11.5, "Al_Ti_ratio": 0.69, "Cr_Co_ratio": 1.38, "Cr_Ni_ratio": 0.203, "Mo_W_ratio": 0.5, "Al_Ti_at_ratio": 1.22, "GP_formers_at_pct": 13.44, "Al_Ti_interaction": 36.72, "Cr_Al_interaction": 38.44}}
