Repository: AlexLecu/AlloyGraph

## Overview
The system employs a **Hybrid Physics-ML Engine**. Instead of training on raw composition alone, we first derive meaningful metallurgical parameters to guide the models.

We train **4 ensemble models** (Random Forest + XGBoost) to predict:
1. **Yield Strength (YS)** - MPa
2. **Ultimate Tensile Strength (UTS)** - MPa
3. **Elongation (EL)** - %
4. **Elastic Modulus (EM)** - GPa

Each model is trained using **GroupKFold cross-validation** (grouped by alloy name) to prevent data leakage.

File: backend/alloy_crew/models/training_data/final_alloy_data_enriched.jsonl (part 2 of 5)
{"alloy": "MAR-M* 200", "processing": "cast", "form": null, "composition": {"Ni": 60.0, "Cr": 9.0, "Co": 10.0, "W": 12.0, "Nb": 1.0, "Al": 5.0, "Ti": 2.0, "C": 0.15, "B": 0.015, "Zr": 0.05}, "yield_strength": [{"temp_c": "21", "value": 840.0}, {"temp_c": "538", "value": 880.0}, {"temp_c": "649", "value": 855.0}, {"temp_c": "760", "value": 840.0}, {"temp_c": "871", "value": 760.0}, {"temp_c": "982", "value": 470.0}], "uts": [{"temp_c": "21", "value": 930.0}, {"temp_c": "538", "value": 945.0}, {"temp_c": "649", "value": 950.0}, {"temp_c": "760", "value": 930.0}, {"temp_c": "871", "value": 840.0}, {"temp_c": "982", "value": 550.0}, {"temp_c": "1093", "value": 325.0}], "elongation": [{"temp_c": " 21", "value": 7.0}, {"temp_c": "538", "value": 5.0}, {"temp_c": "649", "value": 4.0}, {"temp_c": "760", "value": 3.5}, {"temp_c": "871", "value": 4.0}, {"temp_c": "982", "value": 4.5}], "elasticity": [{"temp_c": "21", "value": 218.0}, {"temp_c": "93", "value": 215.0}, {"temp_c": "204", "value": 213.0}, {"temp_c": "316", "value": 197.0}, {"temp_c": "427", "value": 191.0}, {"temp_c": "538", "value": 184.0}, {"temp_c": "649", "value": 176.0}, {"temp_c": "760", "value": 169.0}, {"temp_c": "871", "value": 161.0}, {"temp_c": "982", "value": 145.0}], "computed_features": {"atomic_percent": {"Ni": 60.76, "Cr": 10.29, "Co": 10.08, "W": 3.88, "Nb": 0.64, "Al": 11.01, "Ti": 2.48, "C": 0.74, "B": 0.08, "Zr": 0.03}, "gamma_composition_at": {"Ni": 57.58, "Cr": 20.45, "Co": 18.05, "W": 5.8, "Nb": 0.3, "Al": 4.15, "Ti": 0.66, "C": 0.74, "B": 0.08, "Zr": 0.03}, "gamma_prime_composition_at": {"Ni": 63.34, "Cr": 2.04, "Co": 3.61, "W": 2.32, "Nb": 0.91, "Al": 16.58, "Ti": 3.96, "C": 0.74, "B": 0.08, "Zr": 0.03}, "Md_avg": 0.9756, "Md_gamma": 0.9837, "VEC_avg": 8.328, "TCP_risk": "high", "gamma_prime_estimated_vol_pct": 55.2, "lattice_mismatch_pct": 0.108, "density_calculated_gcm3": 9.58, "SSS_coefficient": 0.0163, "precipitation_hardening_coeff": 1.0023, "creep_resistance_param": 3.88, "SSS_total_wt_pct": 13.0, "oxidation_resistance": 9.0, "refractory_total_wt_pct": 13.0, "GP_formers_wt_pct": 8.0, "Al_Ti_ratio": 2.49, "Cr_Co_ratio": 0.9, "Cr_Ni_ratio": 0.15, "Mo_W_ratio": 0.0, "Al_Ti_at_ratio": 4.42, "GP_formers_at_pct": 14.13, "Al_Ti_interaction": 27.3, "Cr_Al_interaction": 45.0}}
{"alloy": "MAR-M* 200(DS)", "processing": "cast", "form": null, "composition": {"Ni": 60.0, "Cr": 9.0, "Co": 10.0, "W": 12.0, "Nb": 1.0, "Al": 5.0, "Ti": 2.0, "C": 0.13, "B": 0.015, "Zr": 0.05}, "yield_strength": [{"temp_c": "21", "value": 860.0}, {"temp_c": "538", "value": 875.0}, {"temp_c": "649", "value": 890.0}, {"temp_c": "760", "value": 925.0}, {"temp_c": "871", "value": 780.0}, {"temp_c": "982", "value": 620.0}], "uts": [{"temp_c": "21", "value": 1000.0}, {"temp_c": "538", "value": 1015.0}, {"temp_c": "649", "value": 1020.0}, {"temp_c": "760", "value": 1080.0}, {"temp_c": "871", "value": 915.0}, {"temp_c": "982", "value": 655.0}], "elongation": [{"temp_c": " 21", "value": 10.0}, {"temp_c": "538", "value": 10.0}, {"temp_c": "649", "value": 9.0}, {"temp_c": "760", "value": 4.5}, {"temp_c": "871", "value": 4.5}, {"temp_c": "982", "value": 8.0}], "elasticity": [{"temp_c": "21", "value": 131.0}, {"temp_c": "93", "value": 128.0}, {"temp_c": "204", "value": 123.0}, {"temp_c": "316", "value": 119.0}, {"temp_c": "427", "value": 115.0}, {"temp_c": "538", "value": 110.0}, {"temp_c": "649", "value": 105.0}, {"temp_c": "760", "value": 99.0}, {"temp_c": "871", "value": 90.0}, {"temp_c": "982", "value": 79.0}], "computed_features": {"atomic_percent": {"Ni": 60.82, "Cr": 10.3, "Co": 10.09, "W": 3.88, "Nb": 0.64, "Al": 11.02, "Ti": 2.49, "C": 0.64, "B": 0.08, "Zr": 0.03}, "gamma_composition_at": {"Ni": 57.63, "Cr": 20.51, "Co": 18.1, "W": 5.81, "Nb": 0.3, "Al": 4.14, "Ti": 0.66, "C": 0.64, "B": 0.08, "Zr": 0.03}, "gamma_prime_composition_at": {"Ni": 63.4, "Cr": 2.05, "Co": 3.62, "W": 2.32, "Nb": 0.91, "Al": 16.58, "Ti": 3.97, "C": 0.64, "B": 0.08, "Zr": 0.03}, "Md_avg": 0.9767, "Md_gamma": 0.9852, "VEC_avg": 8.332, "TCP_risk": "high", "gamma_prime_estimated_vol_pct": 55.3, "lattice_mismatch_pct": 0.107, "density_calculated_gcm3": 9.581, "SSS_coefficient": 0.0163, "precipitation_hardening_coeff": 1.0047, "creep_resistance_param": 3.88, "SSS_total_wt_pct": 13.0, "oxidation_resistance": 9.0, "refractory_total_wt_pct": 13.0, "GP_formers_wt_pct": 8.0, "Al_Ti_ratio": 2.49, "Cr_Co_ratio": 0.9, "Cr_Ni_ratio": 0.15, "Mo_W_ratio": 0.0, "Al_Ti_at_ratio": 4.41, "GP_formers_at_pct": 14.15, "Al_Ti_interaction": 27.44, "Cr_Al_interaction": 45.0}}
{"alloy": "MAR-M* 246", "processing": "cast", "form": null, "composition": {"Ni": 60.0, "Cr": 9.0, "Co": 10.0, "Mo": 2.5, "W": 10.0, "Ta": 1.5, "Al": 5.5, "Ti": 1.5, "C": 0.15, "B": 0.015, "Zr": 0.05}, "yield_strength": [{"temp_c": "21", "value": 860.0}, {"temp_c": "538", "value": 860.0}, {"temp_c": "649", "value": 860.0}, {"temp_c": "760", "value": 860.0}, {"temp_c": "871", "value": 690.0}, {"temp_c": "982", "value": 380.0}], "uts": [{"temp_c": "21", "value": 965.0}, {"temp_c": "538", "value": 1000.0}, {"temp_c": "649", "value": 1035.0}, {"temp_c": "760", "value": 1035.0}, {"temp_c": "871", "value": 860.0}, {"temp_c": "982", "value": 550.0}, {"temp_c": "1093", "value": 345.0}], "elongation": [{"temp_c": " 21", "value": 5.0}, {"temp_c": "538", "value": 5.0}, {"temp_c": "649", "value": 5.0}, {"temp_c": "760", "value": 5.0}, {"temp_c": "871", "value": 5.0}, {"temp_c": "982", "value": 8.0}], "elasticity": [{"temp_c": "21", "value": 205.0}, {"temp_c": "93", "value": 202.0}, {"temp_c": "204", "value": 197.0}, {"temp_c": "316", "value": 190.0}, {"temp_c": "427", "value": 185.0}, {"temp_c": "538", "value": 178.0}, {"temp_c": "649", "value": 171.0}, {"temp_c": "760", "value": 164.0}, {"temp_c": "871", "value": 15.6}, {"temp_c": "982", "value": 150.0}, {"temp_c": "1093", "value": 145.0}], "computed_features": {"atomic_percent": {"Ni": 60.01, "Cr": 10.16, "Co": 9.96, "Mo": 1.53, "W": 3.19, "Ta": 0.49, "Al": 11.97, "Ti": 1.84, "C": 0.73, "B": 0.08, "Zr": 0.03}, "gamma_composition_at": {"Ni": 56.9, "Cr": 20.01, "Co": 17.71, "Mo": 2.48, "W": 4.75, "Ta": 0.19, "Al": 4.53, "Ti": 0.49, "C": 0.73, "B": 0.08, "Zr": 0.03}, "gamma_prime_composition_at": {"Ni": 62.59, "Cr": 2.0, "Co": 3.54, "Mo": 0.74, "W": 1.9, "Ta": 0.74, "Al": 18.13, "Ti": 2.96, "C": 0.73, "B": 0.08, "Zr": 0.03}, "Md_avg": 0.9812, "Md_gamma": 0.9934, "VEC_avg": 8.28, "TCP_risk": "high", "gamma_prime_estimated_vol_pct": 54.7, "lattice_mismatch_pct": -0.058, "density_calculated_gcm3": 9.512, "SSS_coefficient": 0.0182, "precipitation_hardening_coeff": 1.0214, "creep_resistance_param": 3.19, "SSS_total_wt_pct": 14.0, "oxidation_resistance": 9.0, "refractory_total_wt_pct": 14.0, "GP_formers_wt_pct": 8.5, "Al_Ti_ratio": 3.64, "Cr_Co_ratio": 0.9, "Cr_Ni_ratio": 0.15, "Mo_W_ratio": 0.25, "Al_Ti_at_ratio": 6.47, "GP_formers_at_pct": 14.3, "Al_Ti_interaction": 22.02, "Cr_Al_interaction": 49.5}}
{"alloy": "MAR-M* 247", "processing": "cast", "form": null, "composition": {"Ni": 60.0, "Cr": 8.2, "Co": 10.0, "Mo": 0.6, "W": 10.0, "Ta": 3.0, "Al": 5.5, "Ti": 1.0, "C": 0.16, "B": 0.02, "Zr": 0.09, "Other": 1.5}, "yield_strength": [{"temp_c": "21", "value": 815.0}, {"temp_c": "538", "value": 825.0}, {"temp_c": "649", "value": 825.0}, {"temp_c": "760", "value": 825.0}, {"temp_c": "871", "value": 690.0}, {"temp_c": "982", "value": 380.0}], "uts": [{"temp_c": "21", "value": 965.0}, {"temp_c": "538", "value": 1035.0}, {"temp_c": "649", "value": 1050.0}, {"temp_c": "760", "value": 1035.0}, {"temp_c": "871", "value": 825.0}, {"temp_c": "982", "value": 550.0}], "elongation": [{"temp_c": " 21", "value": 7.0}], "elasticity": [], "computed_features": {"atomic_percent": {"Ni": 61.3, "Cr": 9.45, "Co": 10.17, "Mo": 0.37, "W": 3.26, "Ta": 0.99, "Al": 12.22, "Ti": 1.25, "C": 0.8, "B": 0.11, "Zr": 0.06}, "gamma_composition_at": {"Ni": 58.07, "Cr": 18.92, "Co": 18.32, "Mo": 0.61, "W": 4.89, "Ta": 0.37, "Al": 4.58, "Ti": 0.33, "C": 0.8, "B": 0.11, "Zr": 0.06}, "gamma_prime_composition_at": {"Ni": 63.88, "Cr": 1.89, "Co": 3.66, "Mo": 0.18, "W": 1.96, "Ta": 1.48, "Al": 18.32, "Ti": 1.98, "C": 0.8, "B": 0.11, "Zr": 0.06}, "Md_avg": 0.9705, "Md_gamma": 0.9696, "VEC_avg": 8.334, "TCP_risk": "high", "gamma_prime_estimated_vol_pct": 55.6, "lattice_mismatch_pct": 0.145, "density_calculated_gcm3": 9.624, "SSS_coefficient": 0.0161, "precipitation_hardening_coeff": 1.0044, "creep_resistance_param": 3.26, "SSS_total_wt_pct": 13.6, "oxidation_resistance": 8.2, "refractory_total_wt_pct": 13.6, "GP_formers_wt_pct": 9.5, "Al_Ti_ratio": 5.45, "Cr_Co_ratio": 0.82, "Cr_Ni_ratio": 0.137, "Mo_W_ratio": 0.06, "Al_Ti_at_ratio": 9.7, "GP_formers_at_pct": 14.46, "Al_Ti_interaction": 15.28, "Cr_Al_interaction": 45.1}}
{"alloy": "MAR-M* 421", "processing": "cast", "form": null, "composition": {"Ni": 61.0, "Cr": 15.8, "Co": 9.5, "Mo": 2.0, "W": 3.8, "Nb": 2.0, "Al": 4.3, "Ti": 1.8, "C": 0.15, "B": 0.015, "Zr": 0.05}, "yield_strength": [{"temp_c": "21", "value": 930.0}, {"temp_c": "538", "value": 815.0}, {"temp_c": "649", "value": 820.0}, {"temp_c": "760", "value": 860.0}, {"temp_c": "871", "value": 650.0}, {"temp_c": "982", "value": 270.0}], "uts": [{"temp_c": "21", "value": 1085.0}, {"temp_c": "538", "value": 995.0}, {"temp_c": "649", "value": 965.0}, {"temp_c": "760", "value": 950.0}, {"temp_c": "871", "value": 750.0}, {"temp_c": "982", "value": 380.0}], "elongation": [{"temp_c": " 21", "value": 4.5}, {"temp_c": "538", "value": 3.0}, {"temp_c": "649", "value": 4.0}, {"temp_c": "760", "value": 2.5}, {"temp_c": "871", "value": 6.0}, {"temp_c": "982", "value": 22.0}], "elasticity": [{"temp_c": "21", "value": 203.0}, {"temp_c": "204", "value": 194.0}, {"temp_c": "427", "value": 183.0}, {"temp_c": "649", "value": 168.0}, {"temp_c": "760", "value": 160.0}, {"temp_c": "871", "value": 151.0}, {"temp_c": "1093", "value": 141.0}], "computed_features": {"atomic_percent": {"Ni": 58.43, "Cr": 17.08, "Co": 9.06, "Mo": 1.17, "W": 1.16, "Nb": 1.21, "Al": 8.96, "Ti": 2.11, "C": 0.7, "B": 0.08, "Zr": 0.03}, "gamma_composition_at": {"Ni": 55.87, "Cr": 29.1, "Co": 14.32, "Mo": 1.72, "W": 1.6, "Nb": 0.63, "Al": 3.77, "Ti": 0.64, "C": 0.7, "B": 0.08, "Zr": 0.03}, "gamma_prime_composition_at": {"Ni": 61.45, "Cr": 2.91, "Co": 2.86, "Mo": 0.52, "W": 0.64, "Nb": 1.89, "Al": 15.08, "Ti": 3.84, "C": 0.7, "B": 0.08, "Zr": 0.03}, "Md_avg": 0.9664, "Md_gamma": 0.9978, "VEC_avg": 8.268, "TCP_risk": "high", "gamma_prime_estimated_vol_pct": 45.9, "lattice_mismatch_pct": 0.172, "density_calculated_gcm3": 8.687, "SSS_coefficient": 0.01, "precipitation_hardening_coeff": 0.75, "creep_resistance_param": 1.16, "SSS_total_wt_pct": 7.8, "oxidation_resistance": 15.171, "refractory_total_wt_pct": 7.8, "GP_formers_wt_pct": 8.1, "Al_Ti_ratio": 2.38, "Cr_Co_ratio": 1.66, "Cr_Ni_ratio": 0.259, "Mo_W_ratio": 0.52, "Al_Ti_at_ratio": 4.23, "GP_formers_at_pct": 12.28, "Al_Ti_interaction": 18.91, "Cr_Al_interaction": 67.94}}
{"alloy": "MAR-M* 432", "processing": "cast", "form": null, "composition": {"Ni": 50.0, "Cr": 15.5, "Co": 20.0, "W": 3.0, "Ta": 2.0, "Nb": 2.0, "Al": 2.8, "Ti": 4.3, "C": 0.15, "B": 0.015, "Zr": 0.05}, "yield_strength": [{"temp_c": "21", "value": 1070.0}, {"temp_c": "538", "value": 910.0}, {"temp_c": "649", "value": 910.0}, {"temp_c": "760", "value": 910.0}, {"temp_c": "871", "value": 605.0}, {"temp_c": "982", "value": 285.0}], "uts": [{"temp_c": "21", "value": 1240.0}, {"temp_c": "538", "value": 1105.0}, {"temp_c": "649", "value": 1090.0}, {"temp_c": "760", "value": 1075.0}, {"temp_c": "871", "value": 730.0}, {"temp_c": "982", "value": 370.0}], "elongation": [{"temp_c": " 21", "value": 6.0}, {"temp_c": "760", "value": 3.5}, {"temp_c": "871", "value": 8.0}, {"temp_c": "982", "value": 21.0}], "elasticity": [], "computed_features": {"atomic_percent": {"Ni": 48.78, "Cr": 17.07, "Co": 19.43, "W": 0.93, "Ta": 0.63, "Nb": 1.23, "Al": 5.94, "Ti": 5.14, "C": 0.72, "B": 0.08, "Zr": 0.03}, "gamma_composition_at": {"Ni": 46.16, "Cr": 34.86, "Co": 35.56, "W": 1.41, "Ta": 0.23, "Nb": 0.58, "Al": 2.2, "Ti": 1.34, "C": 0.72, "B": 0.08, "Zr": 0.03}, "gamma_prime_composition_at": {"Ni": 50.78, "Cr": 3.49, "Co": 7.11, "W": 0.56, "Ta": 0.93, "Nb": 1.73, "Al": 8.8, "Ti": 8.04, "C": 0.72, "B": 0.08, "Zr": 0.03}, "Md_avg": 0.9816, "Md_gamma": 1.1192, "VEC_avg": 8.216, "TCP_risk": "high", "gamma_prime_estimated_vol_pct": 56.7, "lattice_mismatch_pct": 0.393, "density_calculated_gcm3": 8.719, "SSS_coefficient": 0.0064, "precipitation_hardening_coeff": 0.8343, "creep_resistance_param": 0.93, "SSS_total_wt_pct": 7.0, "oxidation_resistance": 15.077, "refractory_total_wt_pct": 7.0, "GP_formers_wt_pct": 11.1, "Al_Ti_ratio": 0.65, "Cr_Co_ratio": 0.77, "Cr_Ni_ratio": 0.31, "Mo_W_ratio": 0.0, "Al_Ti_at_ratio": 1.15, "GP_formers_at_pct": 12.94, "Al_Ti_interaction": 30.53, "Cr_Al_interaction": 43.4}}
{"alloy": "MC-102*", "processing": "cast", "form": null, "composition": {"Ni": 64.0, "Cr": 20.0, "Mo": 6.0, "W": 2.5, "Ta": 0.6, "Nb": 6.0, "Mn": 0.3, "Si": 0.25, "C": 0.04}, "yield_strength": [{"temp_c": "21", "value": 605.0}, {"temp_c": "538", "value": 540.0}, {"temp_c": "649", "value": 525.0}, {"temp_c": "760", "value": 530.0}, {"temp_c": "871", "value": 250.0}, {"temp_c": "982", "value": 130.0}], "uts": [{"temp_c": "21", "value": 675.0}, {"temp_c": "538", "value": 655.0}, {"temp_c": "649", "value": 640.0}, {"temp_c": "760", "value": 605.0}, {"temp_c": "871", "value": 395.0}, {"temp_c": "982", "value": 250.0}], "elongation": [{"temp_c": " 21", "value": 5.0}, {"temp_c": "538", "value": 9.0}, {"temp_c": "649", "value": 9.0}, {"temp_c": "760", "value": 4.0}, {"temp_c": "871", "value": 11.0}, {"temp_c": "982", "value": 12.0}], "elasticity": [], "computed_features": {"atomic_percent": {"Ni": 66.62, "Cr": 23.5, "Mo": 3.82, "W": 0.83, "Ta": 0.2, "Nb": 3.95, "Mn": 0.33, "Si": 0.54, "C": 0.2}, "gamma_composition_at": {"Ni": 65.95, "Cr": 25.88, "Mo": 4.11, "W": 0.88, "Ta": 0.15, "Nb": 3.28, "Mn": 0.33, "Si": 0.54, "C": 0.2}, "gamma_prime_composition_at": {"Ni": 72.54, "Cr": 2.59, "Mo": 1.23, "W": 0.35, "Ta": 0.61, "Nb": 9.84, "Mn": 0.33, "Si": 0.54, "C": 0.2}, "Md_avg": 0.9071, "Md_gamma": 0.9196, "VEC_avg": 8.566, "TCP_risk": "medium", "gamma_prime_estimated_vol_pct": 10.2, "lattice_mismatch_pct": 0.348, "density_calculated_gcm3": 8.902, "SSS_coefficient": 0.0101, "precipitation_hardening_coeff": 0.0, "creep_resistance_param": 0.83, "SSS_total_wt_pct": 15.1, "oxidation_resistance": 15.0, "refractory_total_wt_pct": 15.1, "GP_formers_wt_pct": 6.6, "Al_Ti_ratio": 0.0, "Cr_Co_ratio": 2000.0, "Cr_Ni_ratio": 0.312, "Mo_W_ratio": 2.39, "Al_Ti_at_ratio": 0.0, "GP_formers_at_pct": 4.15, "Al_Ti_interaction": 0, "Cr_Al_interaction": 0.0}}
{"alloy": "NIMOCAST* 75", "processing": "cast", "form": null, "composition": {"Ni": 73.0, "Cr": 20.0, "Al": 0.2, "Ti": 0.4, "Fe": 5.0, "Mn": 0.4, "Si": 0.4, "C": 0.1}, "yield_strength": [{"temp_c": "21", "value": 179.0}], "uts": [{"temp_c": "21", "value": 500.0}], "elongation": [{"temp_c": " 21", "value": 39.0}], "elasticity": [], "computed_features": {"atomic_percent": {"Ni": 70.53, "Cr": 21.81, "Al": 0.42, "Ti": 0.47, "Fe": 5.08, "Mn": 0.41, "Si": 0.81, "C": 0.47}, "gamma_composition_at": {"Ni": 70.46, "Cr": 22.01, "Al": 0.41, "Ti": 0.45, "Fe": 5.12, "Mn": 0.41, "Si": 0.81, "C": 0.47}, "gamma_prime_composition_at": {"Ni": 77.51, "Cr": 2.2, "Al": 1.63, "Ti": 2.69, "Fe": 1.02, "Mn": 0.41, "Si": 0.81, "C": 0.47}, "Md_avg": 0.817, "Md_gamma": 0.8184, "VEC_avg": 8.818, "TCP_risk": "low", "gamma_prime_estimated_vol_pct": 0.0, "lattice_mismatch_pct": -0.159, "density_calculated_gcm3": 8.434, "SSS_coefficient": 0.0001, "precipitation_hardening_coeff": 0.0, "creep_resistance_param": 0.0, "SSS_total_wt_pct": 0, "oxidation_resistance": 15.05, "refractory_total_wt_pct": 0, "GP_formers_wt_pct": 0.6, "Al_Ti_ratio": 0.49, "Cr_Co_ratio": 2000.0, "Cr_Ni_ratio": 0.274, "Mo_W_ratio": 0.0, "Al_Ti_at_ratio": 0.88, "GP_formers_at_pct": 0.89, "Al_Ti_interaction": 0.2, "Cr_Al_interaction": 4.0}}
{"alloy": "NIMOCAST* 80", "processing": "cast", "form": null, "composition": {"Ni": 71.0, "Cr": 20.0, "Al": 1.3, "Ti": 2.4, "Fe": 5.0, "Mn": 0.4, "Si": 0.4, "C": 0.07}, "yield_strength": [{"temp_c": "21", "value": 520.0}], "uts": [{"temp_c": "21", "value": 730.0}], "elongation": [{"temp_c": " 21", "value": 15.0}], "elasticity": [], "computed_features": {"atomic_percent": {"Ni": 66.85, "Cr": 21.25, "Al": 2.66, "Ti": 2.77, "Fe": 4.95, "Mn": 0.4, "Si": 0.79, "C": 0.32}, "gamma_composition_at": {"Ni": 65.69, "Cr": 25.25, "Al": 1.74, "Ti": 1.47, "Fe": 5.76, "Mn": 0.4, "Si": 0.79, "C": 0.32}, "gamma_prime_composition_at": {"Ni": 72.26, "Cr": 2.52, "Al": 6.96, "Ti": 8.84, "Fe": 1.15, "Mn": 0.4, "Si": 0.79, "C": 0.32}, "Md_avg": 0.8779, "Md_gamma": 0.8753, "VEC_avg": 8.559, "TCP_risk": "low", "gamma_prime_estimated_vol_pct": 17.6, "lattice_mismatch_pct": 0.522, "density_calculated_gcm3": 8.286, "SSS_coefficient": 0.0001, "precipitation_hardening_coeff": 0.2278, "creep_resistance_param": 0.0, "SSS_total_wt_pct": 0, "oxidation_resistance": 15.305, "refractory_total_wt_pct": 0, "GP_formers_wt_pct": 3.7, "Al_Ti_ratio": 0.54, "Cr_Co_ratio": 2000.0, "Cr_Ni_ratio": 0.282, "Mo_W_ratio": 0.0, "Al_Ti_at_ratio": 0.96, "GP_formers_at_pct": 5.43, "Al_Ti_interaction": 7.37, "Cr_Al_interaction": 26.0}}
{"alloy": "NIMOCAST* 90", "processing": "cast", "form": null, "composition": {"Ni": 53.0, "Cr": 20.0, "Co": 17.5, "Al": 1.3, "Ti": 2.4, "Fe": 5.0, "Mn": 0.4, "Si": 0.4, "C": 0.09}, "yield_strength": [{"temp_c": "21", "value": 520.0}, {"temp_c": "538", "value": 420.0}, {"temp_c": "649", "value": 410.0}, {"temp_c": "760", "value": 390.0}, {"temp_c": "871", "value": 110.0}], "uts": [{"temp_c": "21", "value": 700.0}, {"temp_c": "538", "value": 595.0}, {"temp_c": "649", "value": 560.0}, {"temp_c": "760", "value": 490.0}, {"temp_c": "871", "value": 260.0}], "elongation": [{"temp_c": " 21", "value": 14.0}, {"temp_c": "538", "value": 15.0}, {"temp_c": "649", "value": 17.0}, {"temp_c": "760", "value": 14.0}, {"temp_c": "871", "value": 31.0}], "elasticity": [], "computed_features": {"atomic_percent": {"Ni": 50.13, "Cr": 21.35, "Co": 16.48, "Al": 2.67, "Ti": 2.78, "Fe": 4.97, "Mn": 0.4, "Si": 0.79, "C": 0.42}, "gamma_composition_at": {"Ni": 49.45, "Cr": 24.35, "Co": 18.51, "Al": 1.89, "Ti": 1.65, "Fe": 5.58, "Mn": 0.4, "Si": 0.79, "C": 0.42}, "gamma_prime_composition_at": {"Ni": 54.4, "Cr": 2.44, "Co": 3.7, "Al": 7.57, "Ti": 9.9, "Fe": 1.12, "Mn": 0.4, "Si": 0.79, "C": 0.42}, "Md_avg": 0.8878, "Md_gamma": 0.8978, "VEC_avg": 8.383, "TCP_risk": "low", "gamma_prime_estimated_vol_pct": 13.7, "lattice_mismatch_pct": 0.591, "density_calculated_gcm3": 8.282, "SSS_coefficient": 0.0001, "precipitation_hardening_coeff": 0.2017, "creep_resistance_param": 0.0, "SSS_total_wt_pct": 0, "oxidation_resistance": 15.305, "refractory_total_wt_pct": 0, "GP_formers_wt_pct": 3.7, "Al_Ti_ratio": 0.54, "Cr_Co_ratio": 1.14, "Cr_Ni_ratio": 0.377, "Mo_W_ratio": 0.0, "Al_Ti_at_ratio": 0.96, "GP_formers_at_pct": 5.45, "Al_Ti_interaction": 7.42, "Cr_Al_interaction": 26.0}}
{"alloy": "NIMOCAST* 242", "processing": "cast", "form": null, "composition": {"Ni": 57.0, "Cr": 20.5, "Co": 10.0, "Mo": 10.5, "Al": 0.2, "Ti": 0.3, "Fe": 1.0, "Mn": 0.3, "Si": 0.3, "C": 0.34}, "yield_strength": [{"temp_c": "21", "value": 300.0}], "uts": [{"temp_c": "21", "value": 460.0}], "elongation": [{"temp_c": " 21", "value": 8.0}], "elasticity": [], "computed_features": {"atomic_percent": {"Ni": 56.45, "Cr": 22.91, "Co": 9.86, "Mo": 6.36, "Al": 0.43, "Ti": 0.36, "Fe": 1.04, "Mn": 0.32, "Si": 0.62, "C": 1.65}, "gamma_composition_at": {"Ni": 56.39, "Cr": 23.12, "Co": 9.94, "Mo": 6.4, "Al": 0.42, "Ti": 0.34, "Fe": 1.05, "Mn": 0.32, "Si": 0.62, "C": 1.65}, "gamma_prime_composition_at": {"Ni": 62.03, "Cr": 2.31, "Co": 1.99, "Mo": 1.92, "Al": 1.67, "Ti": 2.06, "Fe": 0.21, "Mn": 0.32, "Si": 0.62, "C": 1.65}, "Md_avg": 0.8668, "Md_gamma": 0.8696, "VEC_avg": 8.465, "TCP_risk": "low", "gamma_prime_estimated_vol_pct": 0.0, "lattice_mismatch_pct": -0.843, "density_calculated_gcm3": 8.612, "SSS_coefficient": 0.0074, "precipitation_hardening_coeff": 0.0, "creep_resistance_param": 0.0, "SSS_total_wt_pct": 10.5, "oxidation_resistance": 15.053, "refractory_total_wt_pct": 10.5, "GP_formers_wt_pct": 0.5, "Al_Ti_ratio": 0.65, "Cr_Co_ratio": 2.05, "Cr_Ni_ratio": 0.36, "Mo_W_ratio": 1050.0, "Al_Ti_at_ratio": 1.16, "GP_formers_at_pct": 0.79, "Al_Ti_interaction": 0.15, "Cr_Al_interaction": 4.1}}
{"alloy": "NIMOCAST* 263", "processing": "cast", "form": null, "composition": {"Ni": 55.0, "Cr": 20.0, "Co": 20.0, "Mo": 5.8, "Al": 0.5, "Ti": 2.2, "Fe": 0.5, "Mn": 0.5, "C": 0.06, "B": 0.008, "Zr": 0.04}, "yield_strength": [{"temp_c": "21", "value": 510.0}], "uts": [{"temp_c": "21", "value": 730.0}], "elongation": [{"temp_c": " 21", "value": 18.0}], "elasticity": [], "computed_features": {"atomic_percent": {"Ni": 51.77, "Cr": 21.25, "Co": 18.75, "Mo": 3.34, "Al": 1.02, "Ti": 2.54, "Fe": 0.49, "Mn": 0.5, "C": 0.28, "B": 0.04, "Zr": 0.02}, "gamma_composition_at": {"Ni": 51.63, "Cr": 21.78, "Co": 19.16, "Mo": 3.4, "Al": 0.94, "Ti": 2.24, "Fe": 0.5, "Mn": 0.5, "C": 0.28, "B": 0.04, "Zr": 0.02}, "gamma_prime_composition_at": {"Ni": 56.79, "Cr": 2.18, "Co": 3.83, "Mo": 1.02, "Al": 3.77, "Ti": 13.43, "Fe": 0.1, "Mn": 0.5, "C": 0.28, "B": 0.04, "Zr": 0.02}, "Md_avg": 0.8932, "Md_gamma": 0.8942, "VEC_avg": 8.524, "TCP_risk": "low", "gamma_prime_estimated_vol_pct": 2.7, "lattice_mismatch_pct": 0.616, "density_calculated_gcm3": 8.509, "SSS_coefficient": 0.0049, "precipitation_hardening_coeff": 0.0585, "creep_resistance_param": 0.0, "SSS_total_wt_pct": 5.8, "oxidation_resistance": 15.122, "refractory_total_wt_pct": 5.8, "GP_formers_wt_pct": 2.7, "Al_Ti_ratio": 0.23, "Cr_Co_ratio": 1.0, "Cr_Ni_ratio": 0.364, "Mo_W_ratio": 580.0, "Al_Ti_at_ratio": 0.4, "GP_formers_at_pct": 3.56, "Al_Ti_interaction": 2.59, "Cr_Al_interaction": 10.0}}
{"alloy": "NX188(DS)", "processing": "cast", "form": null, "composition": {"Ni": 74.0, "Mo": 18.0, "Al": 8.0, "C": 0.04}, "yield_strength": [{"temp_c": "21", "value": 960.0}, {"temp_c": "649", "value": 1050.0}, {"temp_c": "760", "value": 1145.0}, {"temp_c": "871", "value": 1185.0}, {"temp_c": "982", "value": 585.0}, {"temp_c": "1093", "value": 345.0}], "uts": [{"temp_c": "21", "value": 1040.0}, {"temp_c": "538", "value": 1080.0}, {"temp_c": "649", "value": 1195.0}, {"temp_c": "760", "value": 1215.0}, {"temp_c": "871", "value": 595.0}, {"temp_c": "982", "value": 395.0}], "elongation": [{"temp_c": " 21", "value": 5.0}, {"temp_c": "538", "value": 4.5}, {"temp_c": "649", "value": 3.0}, {"temp_c": "760", "value": 1.5}, {"temp_c": "871", "value": 2.0}, {"temp_c": "982", "value": 3.0}, {"temp_c": "1093", "value": 3.0}], "elasticity": [], "computed_features": {"atomic_percent": {"Ni": 72.12, "Mo": 10.73, "Al": 16.96, "C": 0.19}, "gamma_composition_at": {"Ni": 67.76, "Mo": 19.51, "Al": 5.79, "C": 0.19}, "gamma_prime_composition_at": {"Ni": 74.54, "Mo": 5.85, "Al": 23.16, "C": 0.19}, "Md_avg": 1.0057, "Md_gamma": 0.8983, "VEC_avg": 8.372, "TCP_risk": "low", "gamma_prime_estimated_vol_pct": 64.3, "lattice_mismatch_pct": -0.704, "density_calculated_gcm3": 8.65, "SSS_coefficient": 0.0155, "precipitation_hardening_coeff": 1.36, "creep_resistance_param": 0.0, "SSS_total_wt_pct": 18.0, "oxidation_resistance": 0.0, "refractory_total_wt_pct": 18.0, "GP_formers_wt_pct": 8.0, "Al_Ti_ratio": 800.0, "Cr_Co_ratio": 0.0, "Cr_Ni_ratio": 0.0, "Mo_W_ratio": 1800.0, "Al_Ti_at_ratio": 1696.0, "GP_formers_at_pct": 16.96, "Al_Ti_interaction": 0.0, "Cr_Al_interaction": 0.0}}
{"alloy": "PWA*1480(SC)", "processing": "cast", "form": null, "composition": {"Ni": 62.0, "Cr": 10.0, "Co": 5.0, "W": 4.0, "Ta": 12.0, "Al": 5.0, "Ti": 1.5}, "yield_strength": [{"temp_c": "21", "value": 895.0}, {"temp_c": "538", "value": 881.0}, {"temp_c": "649", "value": 910.0}, {"temp_c": "760", "value": 905.0}, {"temp_c": "871", "value": 730.0}, {"temp_c": "982", "value": 495.0}, {"temp_c": "1093", "value": 276.0}], "uts": [{"temp_c": "649", "value": 1140.0}, {"temp_c": "760", "value": 1130.0}, {"temp_c": "871", "value": 995.0}, {"temp_c": "982", "value": 685.0}], "elongation": [{"temp_c": " 21", "value": 4.0}, {"temp_c": "538", "value": 4.8}, {"temp_c": "649", "value": 5.5}, {"temp_c": "760", "value": 7.9}, {"temp_c": "871", "value": 12.0}, {"temp_c": "982", "value": 19.5}, {"temp_c": "1093", "value": 32.0}], "elasticity": [{"temp_c": "21", "value": 127.0}, {"temp_c": "538", "value": 110.0}, {"temp_c": "649", "value": 105.0}, {"temp_c": "760", "value": 99.3}, {"temp_c": "982", "value": 86.9}], "computed_features": {"atomic_percent": {"Ni": 64.48, "Cr": 11.74, "Co": 5.18, "W": 1.33, "Ta": 4.05, "Al": 11.31, "Ti": 1.91}, "gamma_composition_at": {"Ni": 59.65, "Cr": 43.18, "Co": 14.68, "W": 2.58, "Ta": 1.18, "Al": 3.3, "Ti": 0.38}, "gamma_prime_composition_at": {"Ni": 65.62, "Cr": 4.32, "Co": 2.94, "W": 1.03, "Ta": 4.73, "Al": 13.2, "Ti": 2.27}, "Md_avg": 1.007, "Md_gamma": 1.1753, "VEC_avg": 8.317, "TCP_risk": "high", "gamma_prime_estimated_vol_pct": 80.9, "lattice_mismatch_pct": 0.039, "density_calculated_gcm3": 9.706, "SSS_coefficient": 0.0096, "precipitation_hardening_coeff": 1.1891, "creep_resistance_param": 1.33, "SSS_total_wt_pct": 16.0, "oxidation_resistance": 10.0, "refractory_total_wt_pct": 16.0, "GP_formers_wt_pct": 18.5, "Al_Ti_ratio": 3.31, "Cr_Co_ratio": 2.0, "Cr_Ni_ratio": 0.161, "Mo_W_ratio": 0.0, "Al_Ti_at_ratio": 5.89, "GP_formers_at_pct": 17.27, "Al_Ti_interaction": 21.6, "Cr_Al_interaction": 50.0}}
{"alloy": "PWA*1484*(SC)", "processing": "cast", "form": null, "composition": {"Ni": 63.0, "Cr": 5.0, "Co": 10.0, "Mo": 1.9, "W": 5.9, "Ta": 8.7, "Al": 5.6, "Other": 0.1}, "yield_strength": [{"temp_c": "21", "value": 895.0}, {"temp_c": "538", "value": 881.0}, {"temp_c": "649", "value": 910.0}, {"temp_c": "760", "value": 910.0}, {"temp_c": "871", "value": 767.0}, {"temp_c": "982", "value": 539.0}, {"temp_c": "1093", "value": 311.0}], "uts": [{"temp_c": "21", "value": 957.0}, {"temp_c": "538", "value": 950.0}, {"temp_c": "649", "value": 978.0}, {"temp_c": "760", "value": 992.0}, {"temp_c": "871", "value": 937.0}, {"temp_c": "982", "value": 696.0}, {"temp_c": "1093", "value": 393.0}], "elongation": [{"temp_c": " 21", "value": 28.0}, {"temp_c": "538", "value": 23.0}, {"temp_c": "649", "value": 18.0}, {"temp_c": "760", "value": 18.0}, {"temp_c": "871", "value": 20.0}, {"temp_c": "982", "value": 22.0}, {"temp_c": "1093", "value": 22.0}], "elasticity": [{"temp_c": "21", "value": 127.0}, {"temp_c": "538", "value": 110.0}, {"temp_c": "649", "value": 105.0}, {"temp_c": "760", "value": 99.3}, {"temp_c": "982", "value": 86.9}], "computed_features": {"atomic_percent": {"Ni": 65.18, "Cr": 5.84, "Co": 10.3, "Mo": 1.2, "W": 1.95, "Ta": 2.92, "Al": 12.6}, "gamma_composition_at": {"Ni": 61.26, "Cr": 13.77, "Co": 21.11, "Mo": 2.17, "W": 3.17, "Ta": 1.0, "Al": 4.32}, "gamma_prime_composition_at": {"Ni": 67.39, "Cr": 1.38, "Co": 4.22, "Mo": 0.65, "W": 1.27, "Ta": 4.0, "Al": 17.26}, "Md_avg": 0.9693, "Md_gamma": 0.9508, "VEC_avg": 8.508, "TCP_risk": "high", "gamma_prime_estimated_vol_pct": 64.0, "lattice_mismatch_pct": 0.429, "density_calculated_gcm3": 9.779, "SSS_coefficient": 0.0144, "precipitation_hardening_coeff": 1.008, "creep_resistance_param": 1.95, "SSS_total_wt_pct": 16.5, "oxidation_resistance": 5.0, "refractory_total_wt_pct": 16.5, "GP_formers_wt_pct": 14.3, "Al_Ti_ratio": 560.0, "Cr_Co_ratio": 0.5, "Cr_Ni_ratio": 0.079, "Mo_W_ratio": 0.32, "Al_Ti_at_ratio": 1260.0, "GP_formers_at_pct": 15.52, "Al_Ti_interaction": 0.0, "Cr_Al_interaction": 28.0}}
{"alloy": "RENÉ* 77", "processing": "cast", "form": null, "composition": {"Ni": 58.0, "Cr": 14.6, "Co": 15.0, "Mo": 4.2, "Al": 4.3, "Ti": 3.3, "C": 0.07, "B": 0.016, "Zr": 0.04}, "yield_strength": [], "uts": [], "elongation": [], "elasticity": [], "computed_features": {"atomic_percent": {"Ni": 54.8, "Cr": 15.57, "Co": 14.11, "Mo": 2.43, "Al": 8.84, "Ti": 3.82, "C": 0.32, "B": 0.08, "Zr": 0.02}, "gamma_composition_at": {"Ni": 52.24, "Cr": 27.9, "Co": 23.24, "Mo": 3.7, "Al": 3.57, "Ti": 1.11, "C": 0.32, "B": 0.08, "Zr": 0.02}, "gamma_prime_composition_at": {"Ni": 57.46, "Cr": 2.79, "Co": 4.65, "Mo": 1.11, "Al": 14.3, "Ti": 6.63, "C": 0.32, "B": 0.08, "Zr": 0.02}, "Md_avg": 0.9733, "Md_gamma": 1.0247, "VEC_avg": 8.264, "TCP_risk": "high", "gamma_prime_estimated_vol_pct": 49.1, "lattice_mismatch_pct": 0.149, "density_calculated_gcm3": 8.287, "SSS_coefficient": 0.0052, "precipitation_hardening_coeff": 0.8871, "creep_resistance_param": 0.0, "SSS_total_wt_pct": 4.2, "oxidation_resistance": 14.6, "refractory_total_wt_pct": 4.2, "GP_formers_wt_pct": 7.6, "Al_Ti_ratio": 1.3, "Cr_Co_ratio": 0.97, "Cr_Ni_ratio": 0.252, "Mo_W_ratio": 420.0, "Al_Ti_at_ratio": 2.31, "GP_formers_at_pct": 12.66, "Al_Ti_interaction": 33.77, "Cr_Al_interaction": 62.78}}
{"alloy": "RENÉ* 80", "processing": "cast", "form": null, "composition": {"Ni": 60.0, "Cr": 14.0, "Co": 9.5, "Mo": 4.0, "W": 4.0, "Al": 3.0, "Ti": 5.0, "C": 0.17, "B": 0.015, "Zr": 0.03}, "yield_strength": [], "uts": [], "elongation": [], "elasticity": [{"temp_c": "21", "value": 208.0}], "computed_features": {"atomic_percent": {"Ni": 58.49, "Cr": 15.4, "Co": 9.22, "Mo": 2.39, "W": 1.24, "Al": 6.36, "Ti": 5.98, "C": 0.81, "B": 0.08, "Zr": 0.02}, "gamma_composition_at": {"Ni": 55.46, "Cr": 30.33, "Co": 16.39, "Mo": 3.87, "W": 1.85, "Al": 2.41, "Ti": 1.6, "C": 0.81, "B": 0.08, "Zr": 0.02}, "gamma_prime_composition_at": {"Ni": 61.0, "Cr": 3.03, "Co": 3.28, "Mo": 1.16, "W": 0.74, "Al": 9.63, "Ti": 9.61, "C": 0.81, "B": 0.08, "Zr": 0.02}, "Md_avg": 0.9817, "Md_gamma": 1.0447, "VEC_avg": 8.286, "TCP_risk": "high", "gamma_prime_estimated_vol_pct": 54.7, "lattice_mismatch_pct": 0.029, "density_calculated_gcm3": 8.71, "SSS_coefficient": 0.0129, "precipitation_hardening_coeff": 0.9127, "creep_resistance_param": 1.24, "SSS_total_wt_pct": 8.0, "oxidation_resistance": 14.0, "refractory_total_wt_pct": 8.0, "GP_formers_wt_pct": 8.0, "Al_Ti_ratio": 0.6, "Cr_Co_ratio": 1.47, "Cr_Ni_ratio": 0.233, "Mo_W_ratio": 1.0, "Al_Ti_at_ratio": 1.06, "GP_formers_at_pct": 12.34, "Al_Ti_interaction": 38.03, "Cr_Al_interaction": 42.0}}
{"alloy": "RENÉ* 125", "processing": "cast", "form": null, "composition": {"Ni": 59.0, "Cr": 8.9, "Co": 10.0, "Mo": 2.0, "W": 7.0, "Ta": 3.8, "Al": 4.8, "Ti": 2.5, "C": 0.11, "B": 0.015, "Zr": 0.05, "Other": 1.5}, "yield_strength": [{"temp_c": "21", "value": 883.0}, {"temp_c": "538", "value": 883.0}, {"temp_c": "649", "value": 883.0}, {"temp_c": "760", "value": 834.0}, {"temp_c": "871", "value": 745.0}, {"temp_c": "982", "value": 483.0}], "uts": [{"temp_c": "21", "value": 1078.0}, {"temp_c": "538", "value": 1092.0}, {"temp_c": "649", "value": 1126.0}, {"temp_c": "760", "value": 1036.0}, {"temp_c": "871", "value": 829.0}, {"temp_c": "982", "value": 567.0}], "elongation": [{"temp_c": " 21", "value": 7.4}, {"temp_c": "538", "value": 6.9}, {"temp_c": "649", "value": 6.8}, {"temp_c": "760", "value": 6.5}, {"temp_c": "871", "value": 6.3}, {"temp_c": "982", "value": 6.2}], "elasticity": [{"temp_c": "21", "value": 199.0}, {"temp_c": "538", "value": 179.0}, {"temp_c": "649", "value": 172.0}, {"temp_c": "760", "value": 166.0}, {"temp_c": "982", "value": 145.0}], "computed_features": {"atomic_percent": {"Ni": 60.29, "Cr": 10.27, "Co": 10.18, "Mo": 1.25, "W": 2.28, "Ta": 1.26, "Al": 10.67, "Ti": 3.13, "C": 0.55, "B": 0.08, "Zr": 0.03}, "gamma_composition_at": {"Ni": 56.66, "Cr": 24.27, "Co": 20.89, "Mo": 2.27, "W": 3.7, "Ta": 0.43, "Al": 3.65, "Ti": 0.74, "C": 0.55, "B": 0.08, "Zr": 0.03}, "gamma_prime_composition_at": {"Ni": 62.32, "Cr": 2.43, "Co": 4.18, "Mo": 0.68, "W": 1.48, "Ta": 1.72, "Al": 14.6, "Ti": 4.47, "C": 0.55, "B": 0.08, "Zr": 0.03}, "Md_avg": 0.9885, "Md_gamma": 1.039, "VEC_avg": 8.307, "TCP_risk": "high", "gamma_prime_estimated_vol_pct": 64.1, "lattice_mismatch_pct": 0.084, "density_calculated_gcm3": 9.367, "SSS_coefficient": 0.0158, "precipitation_hardening_coeff": 1.1049, "creep_resistance_param": 2.28, "SSS_total_wt_pct": 12.8, "oxidation_resistance": 8.9, "refractory_total_wt_pct": 12.8, "GP_formers_wt_pct": 11.1, "Al_Ti_ratio": 1.91, "Cr_Co_ratio": 0.89, "Cr_Ni_ratio": 0.151, "Mo_W_ratio": 0.29, "Al_Ti_at_ratio": 3.4, "GP_formers_at_pct": 15.06, "Al_Ti_interaction": 33.4, "Cr_Al_interaction": 42.72}}
{"alloy": "RENÉ* 220C", "processing": "cast", "form": null, "composition": {"Ni": 56.0, "Cr": 19.0, "Co": 12.0, "Mo": 3.2, "Ta": 3.2, "Nb": 5.2, "Al": 0.5, "Ti": 1.0, "C": 0.03, "B": 0.004}, "yield_strength": [{"temp_c": "21", "value": 821.0}, {"temp_c": "538", "value": 717.0}, {"temp_c": "649", "value": 690.0}, {"temp_c": "760", "value": 635.0}], "uts": [{"temp_c": "21", "value": 1092.0}, {"temp_c": "538", "value": 974.0}, {"temp_c": "649", "value": 933.0}, {"temp_c": "760", "value": 760.0}], "elongation": [{"temp_c": " 21", "value": 8.0}, {"temp_c": "538", "value": 12.0}, {"temp_c": "649", "value": 12.0}, {"temp_c": "760", "value": 9.5}], "elasticity": [{"temp_c": "21", "value": 199.0}, {"temp_c": "538", "value": 179.0}, {"temp_c": "649", "value": 172.0}, {"temp_c": "760", "value": 166.0}, {"temp_c": "982", "value": 145.0}], "computed_features": {"atomic_percent": {"Ni": 57.05, "Cr": 21.85, "Co": 12.18, "Mo": 1.99, "Ta": 1.06, "Nb": 3.35, "Al": 1.11, "Ti": 1.25, "C": 0.15, "B": 0.02}, "gamma_composition_at": {"Ni": 55.69, "Cr": 28.03, "Co": 15.15, "Mo": 2.4, "Ta": 0.61, "Nb": 2.25, "Al": 0.64, "Ti": 0.56, "C": 0.15, "B": 0.02}, "gamma_prime_composition_at": {"Ni": 61.25, "Cr": 2.8, "Co": 3.03, "Mo": 0.72, "Ta": 2.44, "Nb": 6.74, "Al": 2.56, "Ti": 3.37, "C": 0.15, "B": 0.02}, "Md_avg": 0.928, "Md_gamma": 0.9604, "VEC_avg": 8.542, "TCP_risk": "high", "gamma_prime_estimated_vol_pct": 24.5, "lattice_mismatch_pct": 0.739, "density_calculated_gcm3": 8.774, "SSS_coefficient": 0.0039, "precipitation_hardening_coeff": 0.1168, "creep_resistance_param": 0.0, "SSS_total_wt_pct": 11.6, "oxidation_resistance": 15.103, "refractory_total_wt_pct": 11.6, "GP_formers_wt_pct": 9.9, "Al_Ti_ratio": 0.5, "Cr_Co_ratio": 1.58, "Cr_Ni_ratio": 0.339, "Mo_W_ratio": 320.0, "Al_Ti_at_ratio": 0.88, "GP_formers_at_pct": 6.77, "Al_Ti_interaction": 1.39, "Cr_Al_interaction": 9.5}}
{"alloy": "RENÉ* N4 (SC)", "processing": "cast", "form": null, "composition": {"Ni": 62.0, "Cr": 9.8, "Co": 7.5, "Mo": 1.5, "W": 6.0, "Ta": 4.8, "Nb": 0.5, "Al": 4.2, "Ti": 3.5, "C": 0.06, "B": 0.004, "Other": 1.5}, "yield_strength": [{"temp_c": "21", "value": 1000.0}, {"temp_c": "538", "value": 828.0}, {"temp_c": "649", "value": 952.0}, {"temp_c": "760", "value": 1028.0}, {"temp_c": "871", "value": 690.0}, {"temp_c": "982", "value": 428.0}], "uts": [{"temp_c": "21", "value": 1036.0}, {"temp_c": "538", "value": 1036.0}, {"temp_c": "649", "value": 1078.0}, {"temp_c": "760", "value": 1258.0}, {"temp_c": "871", "value": 988.0}, {"temp_c": "982", "value": 650.0}], "elongation": [{"temp_c": " 21", "value": 7.0}, {"temp_c": "538", "value": 3.5}, {"temp_c": "649", "value": 2.0}, {"temp_c": "760", "value": 5.0}, {"temp_c": "871", "value": 17.0}, {"temp_c": "982", "value": 26.0}], "elasticity": [{"temp_c": "21", "value": 127.0}, {"temp_c": "538", "value": 110.0}, {"temp_c": "649", "value": 105.0}, {"temp_c": "760", "value": 99.3}, {"temp_c": "982", "value": 86.9}], "computed_features": {"atomic_percent": {"Ni": 62.64, "Cr": 11.17, "Co": 7.55, "Mo": 0.93, "W": 1.94, "Ta": 1.57, "Nb": 0.32, "Al": 9.23, "Ti": 4.34, "C": 0.3, "B": 0.02}, "gamma_composition_at": {"Ni": 58.48, "Cr": 31.1, "Co": 17.54, "Mo": 1.85, "W": 3.39, "Ta": 0.5, "Nb": 0.13, "Al": 2.94, "Ti": 0.95, "C": 0.3, "B": 0.02}, "gamma_prime_composition_at": {"Ni": 64.32, "Cr": 3.11, "Co": 3.51, "Mo": 0.56, "W": 1.35, "Ta": 2.0, "Nb": 0.4, "Al": 11.77, "Ti": 5.71, "C": 0.3, "B": 0.02}, "Md_avg": 0.9975, "Md_gamma": 1.087, "VEC_avg": 8.343, "TCP_risk": "high", "gamma_prime_estimated_vol_pct": 71.2, "lattice_mismatch_pct": 0.078, "density_calculated_gcm3": 9.309, "SSS_coefficient": 0.0146, "precipitation_hardening_coeff": 1.145, "creep_resistance_param": 1.94, "SSS_total_wt_pct": 12.8, "oxidation_resistance": 9.8, "refractory_total_wt_pct": 12.8, "GP_formers_wt_pct": 13.0, "Al_Ti_ratio": 1.2, "Cr_Co_ratio": 1.3, "Cr_Ni_ratio": 0.158, "Mo_W_ratio": 0.25, "Al_Ti_at_ratio": 2.12, "GP_formers_at_pct": 15.46, "Al_Ti_interaction": 40.06, "Cr_Al_interaction": 41.16}}
{"alloy": "RENÉ* N5(SC)", "processing": "cast", "form": null, "composition": {"Ni": 63.0, "Cr": 7.0, "Co": 7.5, "Mo": 1.5, "W": 5.0, "Ta": 6.5, "Al": 6.2, "C": 0.05, "B": 0.004, "Other": 1.5}, "yield_strength": [{"temp_c": "21", "value": 855.0}, {"temp_c": "538", "value": 821.0}, {"temp_c": "649", "value": 862.0}, {"temp_c": "760", "value": 883.0}, {"temp_c": "871", "value": 793.0}, {"temp_c": "982", "value": 621.0}, {"temp_c": "1093", "value": 345.0}], "uts": [{"temp_c": "21", "value": 1078.0}, {"temp_c": "538", "value": 1023.0}, {"temp_c": "649", "value": 1050.0}, {"temp_c": "760", "value": 1126.0}, {"temp_c": "871", "value": 954.0}, {"temp_c": "982", "value": 746.0}, {"temp_c": "1093", "value": 380.0}], "elongation": [{"temp_c": " 21", "value": 17.0}, {"temp_c": "538", "value": 11.0}, {"temp_c": "649", "value": 9.5}, {"temp_c": "760", "value": 13.0}, {"temp_c": "871", "value": 19.0}, {"temp_c": "982", "value": 25.0}, {"temp_c": "1093", "value": 27.0}], "elasticity": [{"temp_c": "21", "value": 127.0}, {"temp_c": "538", "value": 110.0}, {"temp_c": "649", "value": 105.0}, {"temp_c": "760", "value": 99.3}, {"temp_c": "982", "value": 86.9}], "computed_features": {"atomic_percent": {"Ni": 65.12, "Cr": 8.17, "Co": 7.72, "Mo": 0.95, "W": 1.65, "Ta": 2.18, "Al": 13.94, "C": 0.25, "B": 0.02}, "gamma_composition_at": {"Ni": 61.18, "Cr": 19.43, "Co": 15.92, "Mo": 1.73, "W": 2.69, "Ta": 0.74, "Al": 4.75, "C": 0.25, "B": 0.02}, "gamma_prime_composition_at": {"Ni": 67.3, "Cr": 1.94, "Co": 3.18, "Mo": 0.52, "W": 1.08, "Ta": 2.97, "Al": 19.02, "C": 0.25, "B": 0.02}, "Md_avg": 0.9756, "Md_gamma": 0.9625, "VEC_avg": 8.391, "TCP_risk": "high", "gamma_prime_estimated_vol_pct": 64.4, "lattice_mismatch_pct": 0.291, "density_calculated_gcm3": 9.433, "SSS_coefficient": 0.0128, "precipitation_hardening_coeff": 1.1187, "creep_resistance_param": 1.65, "SSS_total_wt_pct": 13.0, "oxidation_resistance": 7.0, "refractory_total_wt_pct": 13.0, "GP_formers_wt_pct": 12.7, "Al_Ti_ratio": 620.0, "Cr_Co_ratio": 0.93, "Cr_Ni_ratio": 0.111, "Mo_W_ratio": 0.3, "Al_Ti_at_ratio": 1394.0, "GP_formers_at_pct": 16.12, "Al_Ti_interaction": 0.0, "Cr_Al_interaction": 43.4}}
