Repository: AlexLecu/AlloyGraph

## Overview
The system employs a **Hybrid Physics-ML Engine**. Instead of training on raw composition alone, we first derive meaningful metallurgical parameters to guide the models.

We train **4 ensemble models** (Random Forest + XGBoost) to predict:
1. **Yield Strength (YS)** - MPa
2. **Ultimate Tensile Strength (UTS)** - MPa
3. **Elongation (EL)** - %
4. **Elastic Modulus (EM)** - GPa

Each model is trained using **GroupKFold cross-validation** (grouped by alloy name) to prevent data leakage.

File: backend/alloy_crew/models/training_data/train_77alloys.jsonl (part 2 of 4)
{"alloy": "Cast Alloy 718", "processing": "cast", "form": null, "composition": {"Ni": 52.5, "Cr": 19.0, "Mo": 3.0, "Nb": 5.2, "Al": 0.6, "Ti": 0.8, "Fe": 18.5, "Mn": 0.2, "Si": 0.2, "C": 0.05, "B": 0.006}, "yield_strength": [{"temp_c": "21", "value": 915.0}], "uts": [{"temp_c": "21", "value": 1090.0}], "elongation": [{"temp_c": " 21", "value": 11.0}], "elasticity": [], "computed_features": {"atomic_percent": {"Ni": 51.62, "Cr": 21.09, "Mo": 1.8, "Nb": 3.23, "Al": 1.28, "Ti": 0.96, "Fe": 19.12, "Mn": 0.21, "Si": 0.41, "C": 0.24, "B": 0.03}, "gamma_composition_at": {"Ni": 47.47, "Cr": 25.02, "Mo": 2.02, "Nb": 2.08, "Al": 0.71, "Ti": 0.42, "Fe": 21.44, "Mn": 0.2, "Si": 0.39, "C": 0.23, "B": 0.03}, "gamma_prime_composition_at": {"Ni": 70.37, "Cr": 3.37, "Mo": 0.82, "Nb": 8.41, "Al": 3.84, "Ti": 3.4, "Fe": 8.67, "Mn": 0.27, "Si": 0.52, "C": 0.3, "B": 0.04}, "Md_avg": 0.9174, "Md_gamma": 0.9085, "VEC_avg": 8.314, "TCP_risk": "Low", "gamma_prime_estimated_vol_pct": 23.0, "lattice_mismatch_pct": 1.341, "density_calculated_gcm3": 8.116, "SSS_coefficient": 0.0035, "precipitation_hardening_coeff": 0.1074, "creep_resistance_param": 0.0, "SSS_total_wt_pct": 8.2, "oxidation_resistance": 15.122, "refractory_total_wt_pct": 8.2, "GP_formers_wt_pct": 6.6, "Al_Ti_ratio": 0.74, "Cr_Co_ratio": 1900.0, "Cr_Ni_ratio": 0.362, "Mo_W_ratio": 300.0, "Al_Ti_at_ratio": 1.32, "GP_formers_at_pct": 5.47, "Al_Ti_interaction": 1.23, "Cr_Al_interaction": 11.4}}
{"alloy": "IN-162", "processing": "cast", "form": null, "composition": {"Ni": 73.0, "Cr": 10.0, "Mo": 4.0, "W": 2.0, "Ta": 2.0, "Nb": 1.0, "Al": 6.5, "Ti": 1.0, "C": 0.12, "B": 0.02, "Zr": 0.1}, "yield_strength": [{"temp_c": "21", "value": 815.0}, {"temp_c": "538", "value": 795.0}, {"temp_c": "649", "value": 855.0}, {"temp_c": "760", "value": 850.0}, {"temp_c": "871", "value": 710.0}, {"temp_c": "982", "value": 450.0}], "uts": [{"temp_c": "21", "value": 1005.0}, {"temp_c": "538", "value": 1020.0}, {"temp_c": "649", "value": 1090.0}, {"temp_c": "760", "value": 1005.0}, {"temp_c": "871", "value": 825.0}, {"temp_c": "982", "value": 585.0}], "elongation": [{"temp_c": " 21", "value": 7.0}, {"temp_c": "538", "value": 6.5}, {"temp_c": "649", "value": 5.5}, {"temp_c": "760", "value": 5.5}, {"temp_c": "871", "value": 6.0}, {"temp_c": "982", "value": 5.5}], "elasticity": [{"temp_c": "21", "value": 197.0}, {"temp_c": "93", "value": 193.0}, {"temp_c": "204", "value": 188.0}, {"temp_c": "316", "value": 183.0}, {"temp_c": "427", "value": 179.0}, {"temp_c": "538", "value": 172.0}, {"temp_c": "649", "value": 165.0}, {"temp_c": "760", "value": 159.0}, {"temp_c": "871", "value": 150.0}, {"temp_c": "982", "value": 141.0}], "computed_features": {"atomic_percent": {"Ni": 69.67, "Cr": 10.77, "Mo": 2.34, "W": 0.61, "Ta": 0.62, "Nb": 0.6, "Al": 13.49, "Ti": 1.17, "C": 0.56, "B": 0.1, "Zr": 0.06}, "gamma_composition_at": {"Ni": 64.14, "Cr": 24.77, "Mo": 4.14, "W": 0.97, "Ta": 0.21, "Nb": 0.26, "Al": 4.53, "Ti": 0.27, "C": 0.55, "B": 0.1, "Zr": 0.06}, "gamma_prime_composition_at": {"Ni": 72.92, "Cr": 2.56, "Mo": 1.28, "W": 0.4, "Ta": 0.86, "Nb": 0.8, "Al": 18.74, "Ti": 1.7, "C": 0.57, "B": 0.1, "Zr": 0.06}, "Md_avg": 0.98, "Md_gamma": 0.9271, "VEC_avg": 8.33, "TCP_risk": "Elevated", "gamma_prime_estimated_vol_pct": 63.8, "lattice_mismatch_pct": 0.183, "density_calculated_gcm3": 7.655, "SSS_coefficient": 0.0104, "precipitation_hardening_coeff": 1.171, "creep_resistance_param": 0.61, "SSS_total_wt_pct": 9.0, "oxidation_resistance": 10.0, "refractory_total_wt_pct": 9.0, "GP_formers_wt_pct": 10.5, "Al_Ti_ratio": 6.44, "Cr_Co_ratio": 1000.0, "Cr_Ni_ratio": 0.137, "Mo_W_ratio": 1.99, "Al_Ti_at_ratio": 11.43, "GP_formers_at_pct": 15.88, "Al_Ti_interaction": 15.78, "Cr_Al_interaction": 65.0}}
{"alloy": "IN-100", "processing": "cast", "form": null, "composition": {"Ni": 60.0, "Cr": 10.0, "Co": 15.0, "Mo": 3.0, "Al": 5.5, "Ti": 4.7, "C": 0.18, "B": 0.014, "Zr": 0.06, "Other": 1.0}, "yield_strength": [{"temp_c": "21", "value": 850.0}, {"temp_c": "538", "value": 885.0}, {"temp_c": "649", "value": 890.0}, {"temp_c": "760", "value": 860.0}, {"temp_c": "871", "value": 695.0}, {"temp_c": "982", "value": 370.0}, {"temp_c": "1093", "value": 240.0}], "uts": [{"temp_c": "21", "value": 1018.0}, {"temp_c": "538", "value": 1090.0}, {"temp_c": "649", "value": 1110.0}, {"temp_c": "760", "value": 1070.0}, {"temp_c": "871", "value": 885.0}, {"temp_c": "982", "value": 565.0}, {"temp_c": "1093", "value": 380.0}], "elongation": [{"temp_c": " 21", "value": 9.0}, {"temp_c": "538", "value": 9.0}, {"temp_c": "649", "value": 6.0}, {"temp_c": "760", "value": 6.5}, {"temp_c": "871", "value": 6.0}, {"temp_c": "982", "value": 6.0}], "elasticity": [{"temp_c": "21", "value": 215.0}, {"temp_c": "93", "value": 212.0}, {"temp_c": "204", "value": 206.0}, {"temp_c": "316", "value": 199.0}, {"temp_c": "427", "value": 193.0}, {"temp_c": "538", "value": 187.0}, {"temp_c": "649", "value": 179.0}, {"temp_c": "760", "value": 173.0}, {"temp_c": "871", "value": 162.0}, {"temp_c": "982", "value": 151.0}], "computed_features": {"atomic_percent": {"Ni": 56.19, "Cr": 10.57, "Co": 13.99, "Mo": 1.72, "Al": 11.2, "Ti": 5.4, "C": 0.82, "B": 0.07, "Zr": 0.04}, "gamma_composition_at": {"Ni": 47.13, "Cr": 27.0, "Co": 17.67, "Mo": 3.12, "Al": 3.19, "Ti": 1.06, "C": 0.74, "B": 0.06, "Zr": 0.04}, "gamma_prime_composition_at": {"Ni": 60.29, "Cr": 3.14, "Co": 12.33, "Mo": 1.09, "Al": 14.82, "Ti": 7.36, "C": 0.86, "B": 0.07, "Zr": 0.04}, "Md_avg": 0.9955, "Md_gamma": 0.9175, "VEC_avg": 8.204, "TCP_risk": "Critical", "gamma_prime_estimated_vol_pct": 72.0, "lattice_mismatch_pct": 0.65, "density_calculated_gcm3": 7.416, "SSS_coefficient": 0.0046, "precipitation_hardening_coeff": 1.4086, "creep_resistance_param": 0.0, "SSS_total_wt_pct": 3.0, "oxidation_resistance": 10.0, "refractory_total_wt_pct": 3.0, "GP_formers_wt_pct": 10.2, "Al_Ti_ratio": 1.17, "Cr_Co_ratio": 0.67, "Cr_Ni_ratio": 0.167, "Mo_W_ratio": 300.0, "Al_Ti_at_ratio": 2.07, "GP_formers_at_pct": 16.6, "Al_Ti_interaction": 60.48, "Cr_Al_interaction": 55.0}}
{"alloy": "RENÉ* 125", "processing": "cast", "form": null, "composition": {"Ni": 59.0, "Cr": 8.9, "Co": 10.0, "Mo": 2.0, "W": 7.0, "Ta": 3.8, "Al": 4.8, "Ti": 2.5, "C": 0.11, "B": 0.015, "Zr": 0.05, "Other": 1.5}, "yield_strength": [{"temp_c": "21", "value": 883.0}, {"temp_c": "538", "value": 883.0}, {"temp_c": "649", "value": 883.0}, {"temp_c": "760", "value": 834.0}, {"temp_c": "871", "value": 745.0}, {"temp_c": "982", "value": 483.0}], "uts": [{"temp_c": "21", "value": 1078.0}, {"temp_c": "538", "value": 1092.0}, {"temp_c": "649", "value": 1126.0}, {"temp_c": "760", "value": 1036.0}, {"temp_c": "871", "value": 829.0}, {"temp_c": "982", "value": 567.0}], "elongation": [{"temp_c": " 21", "value": 7.4}, {"temp_c": "538", "value": 6.9}, {"temp_c": "649", "value": 6.8}, {"temp_c": "760", "value": 6.5}, {"temp_c": "871", "value": 6.3}, {"temp_c": "982", "value": 6.2}], "elasticity": [{"temp_c": "21", "value": 199.0}, {"temp_c": "538", "value": 179.0}, {"temp_c": "649", "value": 172.0}, {"temp_c": "760", "value": 166.0}, {"temp_c": "982", "value": 145.0}], "computed_features": {"atomic_percent": {"Ni": 60.29, "Cr": 10.27, "Co": 10.18, "Mo": 1.25, "W": 2.28, "Ta": 1.26, "Al": 10.67, "Ti": 3.13, "C": 0.55, "B": 0.08, "Zr": 0.03}, "gamma_composition_at": {"Ni": 53.41, "Cr": 22.88, "Co": 12.91, "Mo": 2.14, "W": 3.49, "Ta": 0.41, "Al": 3.44, "Ti": 0.7, "C": 0.52, "B": 0.08, "Zr": 0.03}, "gamma_prime_composition_at": {"Ni": 64.53, "Cr": 2.51, "Co": 8.51, "Mo": 0.7, "W": 1.53, "Ta": 1.79, "Al": 15.12, "Ti": 4.62, "C": 0.57, "B": 0.08, "Zr": 0.03}, "Md_avg": 0.9885, "Md_gamma": 0.9267, "VEC_avg": 8.307, "TCP_risk": "Critical", "gamma_prime_estimated_vol_pct": 64.1, "lattice_mismatch_pct": 0.45, "density_calculated_gcm3": 8.064, "SSS_coefficient": 0.0152, "precipitation_hardening_coeff": 1.1049, "creep_resistance_param": 2.28, "SSS_total_wt_pct": 12.8, "oxidation_resistance": 8.9, "refractory_total_wt_pct": 12.8, "GP_formers_wt_pct": 11.1, "Al_Ti_ratio": 1.91, "Cr_Co_ratio": 0.89, "Cr_Ni_ratio": 0.151, "Mo_W_ratio": 0.29, "Al_Ti_at_ratio": 3.4, "GP_formers_at_pct": 15.06, "Al_Ti_interaction": 33.4, "Cr_Al_interaction": 42.72}}
{"alloy": "MAR-M* 432", "processing": "cast", "form": null, "composition": {"Ni": 50.0, "Cr": 15.5, "Co": 20.0, "W": 3.0, "Ta": 2.0, "Nb": 2.0, "Al": 2.8, "Ti": 4.3, "C": 0.15, "B": 0.015, "Zr": 0.05}, "yield_strength": [{"temp_c": "21", "value": 1070.0}, {"temp_c": "538", "value": 910.0}, {"temp_c": "649", "value": 910.0}, {"temp_c": "760", "value": 910.0}, {"temp_c": "871", "value": 605.0}, {"temp_c": "982", "value": 285.0}], "uts": [{"temp_c": "21", "value": 1240.0}, {"temp_c": "538", "value": 1105.0}, {"temp_c": "649", "value": 1090.0}, {"temp_c": "760", "value": 1075.0}, {"temp_c": "871", "value": 730.0}, {"temp_c": "982", "value": 370.0}], "elongation": [{"temp_c": " 21", "value": 6.0}, {"temp_c": "760", "value": 3.5}, {"temp_c": "871", "value": 8.0}, {"temp_c": "982", "value": 21.0}], "elasticity": [], "computed_features": {"atomic_percent": {"Ni": 48.78, "Cr": 17.07, "Co": 19.43, "W": 0.93, "Ta": 0.63, "Nb": 1.23, "Al": 5.94, "Ti": 5.14, "C": 0.72, "B": 0.08, "Zr": 0.03}, "gamma_composition_at": {"Ni": 40.95, "Cr": 30.92, "Co": 22.29, "W": 1.25, "Ta": 0.21, "Nb": 0.51, "Al": 1.95, "Ti": 1.19, "C": 0.64, "B": 0.07, "Zr": 0.03}, "gamma_prime_composition_at": {"Ni": 56.27, "Cr": 3.86, "Co": 16.71, "W": 0.62, "Ta": 1.03, "Nb": 1.92, "Al": 9.75, "Ti": 8.91, "C": 0.8, "B": 0.09, "Zr": 0.03}, "Md_avg": 0.9816, "Md_gamma": 0.9208, "VEC_avg": 8.216, "TCP_risk": "Elevated", "gamma_prime_estimated_vol_pct": 56.7, "lattice_mismatch_pct": 1.168, "density_calculated_gcm3": 7.92, "SSS_coefficient": 0.0059, "precipitation_hardening_coeff": 0.8343, "creep_resistance_param": 0.93, "SSS_total_wt_pct": 7.0, "oxidation_resistance": 15.077, "refractory_total_wt_pct": 7.0, "GP_formers_wt_pct": 11.1, "Al_Ti_ratio": 0.65, "Cr_Co_ratio": 0.77, "Cr_Ni_ratio": 0.31, "Mo_W_ratio": 0.0, "Al_Ti_at_ratio": 1.15, "GP_formers_at_pct": 12.94, "Al_Ti_interaction": 30.53, "Cr_Al_interaction": 43.4}}
{"alloy": "HAYNES* 230", "processing": "cast", "form": null, "composition": {"Ni": 57.0, "Cr": 22.0, "Co": 3.0, "Mo": 2.0, "W": 14.0, "Al": 0.3, "Fe": 2.0, "Mn": 0.5, "Si": 0.4, "C": 0.1, "Other": 0.02}, "yield_strength": [{"temp_c": "21", "value": 324.0}, {"temp_c": "538", "value": 227.0}, {"temp_c": "649", "value": 221.0}, {"temp_c": "760", "value": 227.0}, {"temp_c": "871", "value": 172.0}, {"temp_c": "982", "value": 171.0}, {"temp_c": "1093", "value": 87.0}], "uts": [{"temp_c": "21", "value": 615.0}, {"temp_c": "538", "value": 453.0}, {"temp_c": "649", "value": 482.0}, {"temp_c": "760", "value": 386.0}, {"temp_c": "871", "value": 283.0}, {"temp_c": "982", "value": 203.0}, {"temp_c": "1093", "value": 89.0}], "elongation": [{"temp_c": " 21", "value": 38.0}, {"temp_c": "538", "value": 38.0}, {"temp_c": "649", "value": 44.0}, {"temp_c": "760", "value": 32.0}, {"temp_c": "871", "value": 19.0}, {"temp_c": "982", "value": 26.0}, {"temp_c": "1093", "value": 41.0}], "elasticity": [{"temp_c": "21", "value": 199.0}, {"temp_c": "538", "value": 179.0}, {"temp_c": "649", "value": 172.0}, {"temp_c": "760", "value": 166.0}, {"temp_c": "982", "value": 145.0}], "computed_features": {"atomic_percent": {"Ni": 59.92, "Cr": 26.1, "Co": 3.14, "Mo": 1.29, "W": 4.7, "Al": 0.69, "Fe": 2.21, "Mn": 0.56, "Si": 0.88, "C": 0.51}, "gamma_composition_at": {"Ni": 59.73, "Cr": 26.28, "Co": 3.15, "Mo": 1.3, "W": 4.72, "Al": 0.67, "Fe": 2.22, "Mn": 0.56, "Si": 0.88, "C": 0.51}, "gamma_prime_composition_at": {"Ni": 84.47, "Cr": 3.38, "Co": 2.43, "Mo": 0.5, "W": 2.43, "Al": 3.44, "Fe": 0.86, "Mn": 0.72, "Si": 1.13, "C": 0.65}, "Md_avg": 0.8819, "Md_gamma": 0.8827, "VEC_avg": 8.418, "TCP_risk": "Low", "gamma_prime_estimated_vol_pct": 0.0, "lattice_mismatch_pct": -0.368, "density_calculated_gcm3": 8.906, "SSS_coefficient": 0.0167, "precipitation_hardening_coeff": 0.0, "creep_resistance_param": 4.7, "SSS_total_wt_pct": 16.0, "oxidation_resistance": 15.094, "refractory_total_wt_pct": 16.0, "GP_formers_wt_pct": 0.3, "Al_Ti_ratio": 30.0, "Cr_Co_ratio": 7.31, "Cr_Ni_ratio": 0.386, "Mo_W_ratio": 0.14, "Al_Ti_at_ratio": 69.0, "GP_formers_at_pct": 0.69, "Al_Ti_interaction": 0.0, "Cr_Al_interaction": 6.6}}
{"alloy": "INCONEL* 625", "processing": "wrought", "form": "Bar", "composition": {"Ni": 61.0, "Cr": 21.5, "Mo": 9.0, "Nb": 3.6, "Al": 0.2, "Ti": 0.2, "Fe": 2.5, "Mn": 0.2, "Si": 0.2, "C": 0.05}, "yield_strength": [{"temp_c": "21", "value": 490.0}, {"temp_c": "538", "value": 415.0}, {"temp_c": "649", "value": 420.0}, {"temp_c": "760", "value": 415.0}, {"temp_c": "871", "value": 275.0}, {"temp_c": "982", "value": 140.0}, {"temp_c": "1093", "value": 76.0}], "uts": [{"temp_c": "21", "value": 965.0}, {"temp_c": "538", "value": 910.0}, {"temp_c": "649", "value": 835.0}, {"temp_c": "760", "value": 550.0}, {"temp_c": "871", "value": 275.0}, {"temp_c": "982", "value": 140.0}, {"temp_c": "1093", "value": 76.0}], "elongation": [{"temp_c": "21", "value": 50.0}, {"temp_c": "538", "value": 50.0}, {"temp_c": "649", "value": 34.0}, {"temp_c": "760", "value": 45.0}, {"temp_c": "871", "value": 125.0}, {"temp_c": "982", "value": 155.0}], "elasticity": [{"temp_c": "21", "value": 208.0}, {"temp_c": "93", "value": 204.0}, {"temp_c": "204", "value": 198.0}, {"temp_c": "316", "value": 192.0}, {"temp_c": "427", "value": 186.0}, {"temp_c": "538", "value": 179.0}, {"temp_c": "649", "value": 170.0}, {"temp_c": "760", "value": 161.0}, {"temp_c": "871", "value": 148.0}], "computed_features": {"atomic_percent": {"Ni": 62.74, "Cr": 24.96, "Mo": 5.66, "Nb": 2.34, "Al": 0.45, "Ti": 0.25, "Fe": 2.7, "Mn": 0.22, "Si": 0.43, "C": 0.25}, "gamma_composition_at": {"Ni": 62.27, "Cr": 25.51, "Mo": 5.75, "Nb": 2.2, "Al": 0.41, "Ti": 0.22, "Fe": 2.74, "Mn": 0.22, "Si": 0.43, "C": 0.25}, "gamma_prime_composition_at": {"Ni": 81.5, "Cr": 3.04, "Mo": 2.05, "Nb": 7.86, "Al": 1.96, "Ti": 1.55, "Fe": 0.98, "Mn": 0.26, "Si": 0.51, "C": 0.3}, "Md_avg": 0.9096, "Md_gamma": 0.9098, "VEC_avg": 8.478, "TCP_risk": "Low", "gamma_prime_estimated_vol_pct": 2.9, "lattice_mismatch_pct": 0.648, "density_calculated_gcm3": 8.406, "SSS_coefficient": 0.0069, "precipitation_hardening_coeff": 0.0119, "creep_resistance_param": 0.0, "SSS_total_wt_pct": 12.6, "oxidation_resistance": 15.06, "refractory_total_wt_pct": 12.6, "GP_formers_wt_pct": 4.0, "Al_Ti_ratio": 0.95, "Cr_Co_ratio": 2150.0, "Cr_Ni_ratio": 0.352, "Mo_W_ratio": 900.0, "Al_Ti_at_ratio": 1.73, "GP_formers_at_pct": 3.04, "Al_Ti_interaction": 0.11, "Cr_Al_interaction": 4.3}}
{"alloy": "UDIMET* 630", "processing": "wrought", "form": "Bar", "composition": {"Ni": 50.0, "Cr": 18.0, "Mo": 6.0, "W": 3.0, "Nb": 6.5, "Al": 0.5, "Ti": 1.0, "Fe": 18.0, "C": 0.03}, "yield_strength": [{"temp_c": "21", "value": 1310.0}, {"temp_c": "538", "value": 1170.0}, {"temp_c": "649", "value": 1105.0}, {"temp_c": "760", "value": 860.0}], "uts": [{"temp_c": "21", "value": 1520.0}, {"temp_c": "538", "value": 1380.0}, {"temp_c": "649", "value": 1275.0}, {"temp_c": "760", "value": 965.0}], "elongation": [{"temp_c": "21", "value": 15.0}, {"temp_c": "538", "value": 15.0}, {"temp_c": "649", "value": 7.0}, {"temp_c": "760", "value": 5.0}], "elasticity": [], "computed_features": {"atomic_percent": {"Ni": 49.79, "Cr": 20.23, "Mo": 3.65, "W": 0.95, "Nb": 4.09, "Al": 1.08, "Ti": 1.22, "Fe": 18.84, "C": 0.15}, "gamma_composition_at": {"Ni": 44.32, "Cr": 25.2, "Mo": 4.21, "W": 1.06, "Nb": 2.36, "Al": 0.53, "Ti": 0.45, "Fe": 21.74, "C": 0.14}, "gamma_prime_composition_at": {"Ni": 68.17, "Cr": 3.52, "Mo": 1.77, "W": 0.59, "Nb": 9.9, "Al": 2.94, "Ti": 3.8, "Fe": 9.12, "C": 0.19}, "Md_avg": 0.9568, "Md_gamma": 0.9451, "VEC_avg": 8.268, "TCP_risk": "Moderate", "gamma_prime_estimated_vol_pct": 29.4, "lattice_mismatch_pct": 1.364, "density_calculated_gcm3": 8.358, "SSS_coefficient": 0.0108, "precipitation_hardening_coeff": 0.1247, "creep_resistance_param": 0.95, "SSS_total_wt_pct": 15.5, "oxidation_resistance": 15.081, "refractory_total_wt_pct": 15.5, "GP_formers_wt_pct": 8.0, "Al_Ti_ratio": 0.5, "Cr_Co_ratio": 1800.0, "Cr_Ni_ratio": 0.36, "Mo_W_ratio": 1.99, "Al_Ti_at_ratio": 0.88, "GP_formers_at_pct": 6.39, "Al_Ti_interaction": 1.32, "Cr_Al_interaction": 9.0}}
{"alloy": "INCONEL* 718", "processing": "wrought", "form": "Bar", "composition": {"Ni": 52.5, "Cr": 19.0, "Mo": 3.0, "Nb": 5.1, "Al": 0.5, "Ti": 0.9, "Fe": 18.5, "Mn": 0.2, "Si": 0.2, "C": 0.04}, "yield_strength": [{"temp_c": "21", "value": 1125.0}, {"temp_c": "538", "value": 1020.0}, {"temp_c": "649", "value": 965.0}, {"temp_c": "760", "value": 800.0}], "uts": [{"temp_c": "21", "value": 1365.0}, {"temp_c": "538", "value": 1195.0}, {"temp_c": "649", "value": 1105.0}, {"temp_c": "760", "value": 855.0}], "elongation": [{"temp_c": "21", "value": 21.0}, {"temp_c": "538", "value": 20.0}, {"temp_c": "649", "value": 20.0}, {"temp_c": "760", "value": 30.0}], "elasticity": [{"temp_c": "21", "value": 200.0}, {"temp_c": "93", "value": 196.0}, {"temp_c": "204", "value": 190.0}, {"temp_c": "316", "value": 184.0}, {"temp_c": "427", "value": 178.0}, {"temp_c": "538", "value": 171.0}, {"temp_c": "649", "value": 163.0}, {"temp_c": "760", "value": 154.0}, {"temp_c": "871", "value": 139.0}, {"temp_c": "982", "value": 120.0}, {"temp_c": "1093", "value": 99.0}], "computed_features": {"atomic_percent": {"Ni": 51.74, "Cr": 21.14, "Mo": 1.81, "Nb": 3.18, "Al": 1.07, "Ti": 1.09, "Fe": 19.16, "Mn": 0.21, "Si": 0.41, "C": 0.19}, "gamma_composition_at": {"Ni": 47.65, "Cr": 24.99, "Mo": 2.02, "Nb": 2.06, "Al": 0.6, "Ti": 0.48, "Fe": 21.43, "Mn": 0.2, "Si": 0.39, "C": 0.18}, "gamma_prime_composition_at": {"Ni": 70.64, "Cr": 3.37, "Mo": 0.82, "Nb": 8.34, "Al": 3.24, "Ti": 3.9, "Fe": 8.67, "Mn": 0.27, "Si": 0.52, "C": 0.24}, "Md_avg": 0.9172, "Md_gamma": 0.9083, "VEC_avg": 8.326, "TCP_risk": "Low", "gamma_prime_estimated_vol_pct": 22.6, "lattice_mismatch_pct": 1.36, "density_calculated_gcm3": 8.128, "SSS_coefficient": 0.0035, "precipitation_hardening_coeff": 0.1027, "creep_resistance_param": 0.0, "SSS_total_wt_pct": 8.1, "oxidation_resistance": 15.103, "refractory_total_wt_pct": 8.1, "GP_formers_wt_pct": 6.5, "Al_Ti_ratio": 0.55, "Cr_Co_ratio": 1900.0, "Cr_Ni_ratio": 0.362, "Mo_W_ratio": 300.0, "Al_Ti_at_ratio": 0.97, "GP_formers_at_pct": 5.34, "Al_Ti_interaction": 1.17, "Cr_Al_interaction": 9.5}}
{"alloy": "NIMONIC* 942", "processing": "wrought", "form": "Bar", "composition": {"Ni": 39.7, "Cr": 12.5, "Mo": 6.0, "Al": 0.6, "Ti": 3.7, "Fe": 37.0, "Mn": 0.2, "Si": 0.3, "C": 0.03, "B": 0.01}, "yield_strength": [{"temp_c": "21", "value": 1060.0}, {"temp_c": "538", "value": 970.0}, {"temp_c": "649", "value": 1000.0}, {"temp_c": "760", "value": 860.0}], "uts": [{"temp_c": "21", "value": 1405.0}, {"temp_c": "538", "value": 1300.0}, {"temp_c": "649", "value": 1240.0}, {"temp_c": "760", "value": 900.0}], "elongation": [{"temp_c": "21", "value": 10.0}, {"temp_c": "538", "value": 12.0}, {"temp_c": "649", "value": 9.0}, {"temp_c": "760", "value": 11.0}], "elasticity": [{"temp_c": "21", "value": 196.0}, {"temp_c": "93", "value": 192.0}, {"temp_c": "204", "value": 186.0}, {"temp_c": "316", "value": 179.0}, {"temp_c": "427", "value": 173.0}, {"temp_c": "538", "value": 166.0}, {"temp_c": "649", "value": 158.0}, {"temp_c": "760", "value": 150.0}, {"temp_c": "871", "value": 138.0}, {"temp_c": "982", "value": 122.0}], "computed_features": {"atomic_percent": {"Ni": 38.45, "Cr": 13.67, "Mo": 3.55, "Al": 1.26, "Ti": 4.39, "Fe": 37.66, "Mn": 0.21, "Si": 0.61, "C": 0.14, "B": 0.05}, "gamma_composition_at": {"Ni": 32.53, "Cr": 17.26, "Mo": 4.08, "Al": 0.54, "Ti": 1.42, "Fe": 43.28, "Mn": 0.18, "Si": 0.53, "C": 0.12, "B": 0.04}, "gamma_prime_composition_at": {"Ni": 56.53, "Cr": 2.73, "Mo": 1.93, "Al": 3.44, "Ti": 13.46, "Fe": 20.51, "Mn": 0.29, "Si": 0.84, "C": 0.19, "B": 0.07}, "Md_avg": 0.9336, "Md_gamma": 0.9075, "VEC_avg": 8.111, "TCP_risk": "Low", "gamma_prime_estimated_vol_pct": 34.1, "lattice_mismatch_pct": 1.168, "density_calculated_gcm3": 7.875, "SSS_coefficient": 0.0055, "precipitation_hardening_coeff": 0.3299, "creep_resistance_param": 0.0, "SSS_total_wt_pct": 6.0, "oxidation_resistance": 12.5, "refractory_total_wt_pct": 6.0, "GP_formers_wt_pct": 4.3, "Al_Ti_ratio": 0.16, "Cr_Co_ratio": 1250.0, "Cr_Ni_ratio": 0.315, "Mo_W_ratio": 600.0, "Al_Ti_at_ratio": 0.29, "GP_formers_at_pct": 5.65, "Al_Ti_interaction": 5.53, "Cr_Al_interaction": 7.5}}
{"alloy": "UDIMET* 500", "processing": "wrought", "form": "Bar", "composition": {"Ni": 54.0, "Cr": 18.0, "Co": 18.5, "Mo": 4.0, "Al": 2.9, "Ti": 2.9, "C": 0.08, "B": 0.006, "Zr": 0.05}, "yield_strength": [{"temp_c": "21", "value": 840.0}, {"temp_c": "538", "value": 795.0}, {"temp_c": "649", "value": 760.0}, {"temp_c": "760", "value": 730.0}, {"temp_c": "871", "value": 495.0}, {"temp_c": "982", "value": 230.0}], "uts": [{"temp_c": "21", "value": 1310.0}, {"temp_c": "538", "value": 1240.0}, {"temp_c": "649", "value": 1215.0}, {"temp_c": "760", "value": 1040.0}, {"temp_c": "871", "value": 640.0}, {"temp_c": "982", "value": 290.0}], "elongation": [{"temp_c": "21", "value": 32.0}, {"temp_c": "538", "value": 28.0}, {"temp_c": "649", "value": 28.0}, {"temp_c": "760", "value": 39.0}, {"temp_c": "871", "value": 20.0}, {"temp_c": "982", "value": 22.0}], "elasticity": [{"temp_c": "21", "value": 222.0}, {"temp_c": "93", "value": 218.0}, {"temp_c": "204", "value": 211.0}, {"temp_c": "316", "value": 206.0}, {"temp_c": "427", "value": 199.0}, {"temp_c": "538", "value": 191.0}, {"temp_c": "649", "value": 183.0}, {"temp_c": "760", "value": 173.0}, {"temp_c": "871", "value": 161.0}, {"temp_c": "982", "value": 145.0}], "computed_features": {"atomic_percent": {"Ni": 51.18, "Cr": 19.26, "Co": 17.46, "Mo": 2.32, "Al": 5.98, "Ti": 3.37, "C": 0.37, "B": 0.03, "Zr": 0.03}, "gamma_composition_at": {"Ni": 47.59, "Cr": 25.78, "Co": 19.16, "Mo": 2.85, "Al": 2.95, "Ti": 1.26, "C": 0.35, "B": 0.03, "Zr": 0.03}, "gamma_prime_composition_at": {"Ni": 60.16, "Cr": 2.96, "Co": 13.21, "Mo": 0.98, "Al": 13.56, "Ti": 8.66, "C": 0.41, "B": 0.03, "Zr": 0.03}, "Md_avg": 0.9496, "Md_gamma": 0.9141, "VEC_avg": 8.315, "TCP_risk": "Moderate", "gamma_prime_estimated_vol_pct": 31.5, "lattice_mismatch_pct": 0.761, "density_calculated_gcm3": 7.845, "SSS_coefficient": 0.0043, "precipitation_hardening_coeff": 0.5248, "creep_resistance_param": 0.0, "SSS_total_wt_pct": 4.0, "oxidation_resistance": 15.416, "refractory_total_wt_pct": 4.0, "GP_formers_wt_pct": 5.8, "Al_Ti_ratio": 1.0, "Cr_Co_ratio": 0.97, "Cr_Ni_ratio": 0.333, "Mo_W_ratio": 400.0, "Al_Ti_at_ratio": 1.77, "GP_formers_at_pct": 9.35, "Al_Ti_interaction": 20.15, "Cr_Al_interaction": 52.2}}
{"alloy": "M-252", "processing": "wrought", "form": "Bar", "composition": {"Ni": 55.0, "Cr": 20.0, "Co": 10.0, "Mo": 10.0, "Al": 1.0, "Ti": 2.6, "Mn": 0.5, "Si": 0.5, "C": 0.15, "B": 0.005}, "yield_strength": [{"temp_c": "21", "value": 840.0}, {"temp_c": "538", "value": 765.0}, {"temp_c": "649", "value": 745.0}, {"temp_c": "760", "value": 720.0}, {"temp_c": "871", "value": 485.0}], "uts": [{"temp_c": "21", "value": 1240.0}, {"temp_c": "538", "value": 1230.0}, {"temp_c": "649", "value": 1160.0}, {"temp_c": "760", "value": 945.0}, {"temp_c": "871", "value": 510.0}], "elongation": [{"temp_c": "21", "value": 16.0}, {"temp_c": "538", "value": 15.0}, {"temp_c": "649", "value": 11.0}, {"temp_c": "760", "value": 10.0}, {"temp_c": "871", "value": 18.0}], "elasticity": [{"temp_c": "21", "value": 206.0}, {"temp_c": "93", "value": 204.0}, {"temp_c": "204", "value": 200.0}, {"temp_c": "316", "value": 194.0}, {"temp_c": "427", "value": 188.0}, {"temp_c": "538", "value": 177.0}, {"temp_c": "649", "value": 168.0}, {"temp_c": "760", "value": 156.0}, {"temp_c": "871", "value": 145.0}], "computed_features": {"atomic_percent": {"Ni": 54.27, "Cr": 22.27, "Co": 9.83, "Mo": 6.04, "Al": 2.15, "Ti": 3.15, "Mn": 0.53, "Si": 1.03, "C": 0.72, "B": 0.03}, "gamma_composition_at": {"Ni": 52.58, "Cr": 25.03, "Co": 10.23, "Mo": 6.58, "Al": 1.49, "Ti": 1.82, "Mn": 0.52, "Si": 1.01, "C": 0.71, "B": 0.03}, "gamma_prime_composition_at": {"Ni": 66.03, "Cr": 2.86, "Co": 7.01, "Mo": 2.25, "Al": 6.79, "Ti": 12.47, "Mn": 0.59, "Si": 1.16, "C": 0.81, "B": 0.03}, "Md_avg": 0.9258, "Md_gamma": 0.9139, "VEC_avg": 8.231, "TCP_risk": "Low", "gamma_prime_estimated_vol_pct": 14.0, "lattice_mismatch_pct": 0.615, "density_calculated_gcm3": 8.072, "SSS_coefficient": 0.0075, "precipitation_hardening_coeff": 0.1983, "creep_resistance_param": 0.0, "SSS_total_wt_pct": 10.0, "oxidation_resistance": 15.238, "refractory_total_wt_pct": 10.0, "GP_formers_wt_pct": 3.6, "Al_Ti_ratio": 0.38, "Cr_Co_ratio": 2.0, "Cr_Ni_ratio": 0.364, "Mo_W_ratio": 1000.0, "Al_Ti_at_ratio": 0.68, "GP_formers_at_pct": 5.3, "Al_Ti_interaction": 6.77, "Cr_Al_interaction": 20.0}}
{"alloy": "IN-597", "processing": "wrought", "form": "Bar", "composition": {"Ni": 48.0, "Cr": 24.5, "Co": 20.0, "Mo": 1.5, "Nb": 1.0, "Al": 1.5, "Ti": 3.0, "C": 0.05, "B": 0.012, "Zr": 0.05}, "yield_strength": [{"temp_c": "21", "value": 760.0}, {"temp_c": "538", "value": 720.0}, {"temp_c": "649", "value": 675.0}, {"temp_c": "760", "value": 665.0}], "uts": [{"temp_c": "21", "value": 1220.0}, {"temp_c": "538", "value": 1140.0}, {"temp_c": "649", "value": 1060.0}, {"temp_c": "760", "value": 930.0}], "elongation": [{"temp_c": "21", "value": 15.0}, {"temp_c": "538", "value": 15.0}, {"temp_c": "649", "value": 15.0}, {"temp_c": "760", "value": 16.0}], "elasticity": [{"temp_c": "21", "value": 186.0}, {"temp_c": "538", "value": 159.0}, {"temp_c": "649", "value": 150.0}, {"temp_c": "760", "value": 136.0}], "computed_features": {"atomic_percent": {"Ni": 45.98, "Cr": 26.49, "Co": 19.08, "Mo": 0.88, "Nb": 0.61, "Al": 3.13, "Ti": 3.52, "C": 0.23, "B": 0.06, "Zr": 0.03}, "gamma_composition_at": {"Ni": 43.16, "Cr": 31.65, "Co": 20.06, "Mo": 1.0, "Nb": 0.41, "Al": 1.81, "Ti": 1.61, "C": 0.22, "B": 0.06, "Zr": 0.03}, "gamma_prime_composition_at": {"Ni": 58.31, "Cr": 3.89, "Co": 14.78, "Mo": 0.37, "Nb": 1.5, "Al": 8.9, "Ti": 11.88, "C": 0.27, "B": 0.07, "Zr": 0.04}, "Md_avg": 0.9473, "Md_gamma": 0.9227, "VEC_avg": 8.235, "TCP_risk": "Moderate", "gamma_prime_estimated_vol_pct": 21.9, "lattice_mismatch_pct": 1.208, "density_calculated_gcm3": 7.926, "SSS_coefficient": 0.0022, "precipitation_hardening_coeff": 0.3112, "creep_resistance_param": 0.0, "SSS_total_wt_pct": 2.5, "oxidation_resistance": 15.548, "refractory_total_wt_pct": 2.5, "GP_formers_wt_pct": 5.5, "Al_Ti_ratio": 0.5, "Cr_Co_ratio": 1.22, "Cr_Ni_ratio": 0.51, "Mo_W_ratio": 150.0, "Al_Ti_at_ratio": 0.89, "GP_formers_at_pct": 7.26, "Al_Ti_interaction": 11.02, "Cr_Al_interaction": 36.75}}
{"alloy": "RENÉ* 88DT (forged)", "processing": "wrought", "form": "Forged", "composition": {"Ni": 56.0, "Cr": 16.0, "Co": 13.0, "Mo": 4.0, "W": 4.0, "Al": 2.0, "Ti": 4.0, "C": 0.04, "B": 0.016, "Zr": 0.05}, "yield_strength": [{"temp_c": "21", "value": 1137.0}, {"temp_c": "538", "value": 1047.0}, {"temp_c": "649", "value": 1020.0}, {"temp_c": "760", "value": 964.0}], "uts": [{"temp_c": "21", "value": 1566.0}, {"temp_c": "538", "value": 1470.0}, {"temp_c": "649", "value": 1483.0}, {"temp_c": "760", "value": 1166.0}], "elongation": [{"temp_c": "21", "value": 20.0}, {"temp_c": "538", "value": 16.0}, {"temp_c": "649", "value": 18.0}, {"temp_c": "760", "value": 13.0}], "elasticity": [], "computed_features": {"atomic_percent": {"Ni": 55.83, "Cr": 18.0, "Co": 12.91, "Mo": 2.44, "W": 1.27, "Al": 4.34, "Ti": 4.89, "C": 0.19, "B": 0.09, "Zr": 0.03}, "gamma_composition_at": {"Ni": 51.42, "Cr": 25.55, "Co": 14.42, "Mo": 3.13, "W": 1.55, "Al": 1.98, "Ti": 1.66, "C": 0.18, "B": 0.09, "Zr": 0.03}, "gamma_prime_composition_at": {"Ni": 64.66, "Cr": 2.92, "Co": 9.89, "Mo": 1.07, "W": 0.71, "Al": 9.05, "Ti": 11.35, "C": 0.21, "B": 0.1, "Zr": 0.03}, "Md_avg": 0.9594, "Md_gamma": 0.9227, "VEC_avg": 8.385, "TCP_risk": "Moderate", "gamma_prime_estimated_vol_pct": 36.4, "lattice_mismatch_pct": 0.723, "density_calculated_gcm3": 8.099, "SSS_coefficient": 0.0113, "precipitation_hardening_coeff": 0.5569, "creep_resistance_param": 1.27, "SSS_total_wt_pct": 8.0, "oxidation_resistance": 15.111, "refractory_total_wt_pct": 8.0, "GP_formers_wt_pct": 6.0, "Al_Ti_ratio": 0.5, "Cr_Co_ratio": 1.23, "Cr_Ni_ratio": 0.286, "Mo_W_ratio": 1.0, "Al_Ti_at_ratio": 0.89, "GP_formers_at_pct": 9.23, "Al_Ti_interaction": 21.22, "Cr_Al_interaction": 32.0}}
{"alloy": "PYROMET* 860", "processing": "wrought", "form": "Bar", "composition": {"Ni": 43.0, "Cr": 12.6, "Co": 4.0, "Mo": 6.0, "Al": 1.25, "Ti": 3.0, "Fe": 30.0, "Mn": 0.05, "Si": 0.05, "C": 0.05, "B": 0.01}, "yield_strength": [{"temp_c": "21", "value": 835.0}, {"temp_c": "538", "value": 840.0}, {"temp_c": "649", "value": 850.0}, {"temp_c": "760", "value": 835.0}], "uts": [{"temp_c": "21", "value": 1295.0}, {"temp_c": "538", "value": 1255.0}, {"temp_c": "649", "value": 1110.0}, {"temp_c": "760", "value": 910.0}], "elongation": [{"temp_c": "21", "value": 22.0}, {"temp_c": "538", "value": 15.0}, {"temp_c": "649", "value": 17.0}, {"temp_c": "760", "value": 18.0}], "elasticity": [{"temp_c": "21", "value": 200.0}], "computed_features": {"atomic_percent": {"Ni": 41.64, "Cr": 13.77, "Co": 3.86, "Mo": 3.55, "Al": 2.63, "Ti": 3.56, "Fe": 30.53, "Mn": 0.05, "Si": 0.1, "C": 0.24, "B": 0.05}, "gamma_composition_at": {"Ni": 36.47, "Cr": 17.29, "Co": 3.98, "Mo": 4.1, "Al": 1.23, "Ti": 1.26, "Fe": 35.28, "Mn": 0.05, "Si": 0.09, "C": 0.22, "B": 0.05}, "gamma_prime_composition_at": {"Ni": 58.23, "Cr": 2.51, "Co": 3.47, "Mo": 1.79, "Al": 7.12, "Ti": 10.94, "Fe": 15.36, "Mn": 0.07, "Si": 0.13, "C": 0.31, "B": 0.07}, "Md_avg": 0.9336, "Md_gamma": 0.908, "VEC_avg": 8.225, "TCP_risk": "Low", "gamma_prime_estimated_vol_pct": 31.2, "lattice_mismatch_pct": 0.981, "density_calculated_gcm3": 7.929, "SSS_coefficient": 0.0056, "precipitation_hardening_coeff": 0.3458, "creep_resistance_param": 0.0, "SSS_total_wt_pct": 6.0, "oxidation_resistance": 12.6, "refractory_total_wt_pct": 6.0, "GP_formers_wt_pct": 4.25, "Al_Ti_ratio": 0.42, "Cr_Co_ratio": 3.14, "Cr_Ni_ratio": 0.293, "Mo_W_ratio": 600.0, "Al_Ti_at_ratio": 0.74, "GP_formers_at_pct": 6.19, "Al_Ti_interaction": 9.36, "Cr_Al_interaction": 15.75}}
{"alloy": "NIMONIC* 80A", "processing": "wrought", "form": "Bar", "composition": {"Ni": 76.0, "Cr": 19.5, "Al": 1.4, "Ti": 2.4, "Mn": 0.3, "Si": 0.3, "C": 0.06, "B": 0.003, "Zr": 0.06}, "yield_strength": [{"temp_c": "21", "value": 620.0}, {"temp_c": "538", "value": 530.0}, {"temp_c": "649", "value": 550.0}, {"temp_c": "760", "value": 505.0}, {"temp_c": "871", "value": 260.0}, {"temp_c": "982", "value": 62.0}], "uts": [{"temp_c": "21", "value": 1000.0}, {"temp_c": "538", "value": 875.0}, {"temp_c": "649", "value": 795.0}, {"temp_c": "760", "value": 600.0}, {"temp_c": "871", "value": 310.0}, {"temp_c": "982", "value": 76.0}], "elongation": [{"temp_c": "21", "value": 39.0}, {"temp_c": "538", "value": 37.0}, {"temp_c": "649", "value": 21.0}, {"temp_c": "760", "value": 17.0}, {"temp_c": "871", "value": 30.0}], "elasticity": [{"temp_c": "21", "value": 219.0}, {"temp_c": "93", "value": 215.0}, {"temp_c": "204", "value": 208.0}, {"temp_c": "316", "value": 202.0}, {"temp_c": "427", "value": 195.0}, {"temp_c": "538", "value": 188.0}, {"temp_c": "649", "value": 179.0}, {"temp_c": "760", "value": 170.0}, {"temp_c": "871", "value": 157.0}], "computed_features": {"atomic_percent": {"Ni": 72.18, "Cr": 20.9, "Al": 2.89, "Ti": 2.79, "Mn": 0.3, "Si": 0.6, "C": 0.28, "B": 0.02, "Zr": 0.04}, "gamma_composition_at": {"Ni": 70.71, "Cr": 24.67, "Al": 1.9, "Ti": 1.49, "Mn": 0.3, "Si": 0.6, "C": 0.28, "B": 0.02, "Zr": 0.04}, "gamma_prime_composition_at": {"Ni": 79.36, "Cr": 2.52, "Al": 7.74, "Ti": 9.13, "Mn": 0.31, "Si": 0.61, "C": 0.28, "B": 0.02, "Zr": 0.04}, "Md_avg": 0.8756, "Md_gamma": 0.8597, "VEC_avg": 8.684, "TCP_risk": "Low", "gamma_prime_estimated_vol_pct": 17.3, "lattice_mismatch_pct": 0.722, "density_calculated_gcm3": 7.995, "SSS_coefficient": 0.0, "precipitation_hardening_coeff": 0.2362, "creep_resistance_param": 0.0, "SSS_total_wt_pct": 0, "oxidation_resistance": 15.301, "refractory_total_wt_pct": 0, "GP_formers_wt_pct": 3.8, "Al_Ti_ratio": 0.58, "Cr_Co_ratio": 1950.0, "Cr_Ni_ratio": 0.257, "Mo_W_ratio": 0.0, "Al_Ti_at_ratio": 1.03, "GP_formers_at_pct": 5.68, "Al_Ti_interaction": 8.06, "Cr_Al_interaction": 27.3}}
{"alloy": "RENÉ* 95", "processing": "wrought", "form": "Bar", "composition": {"Ni": 61.0, "Cr": 14.0, "Co": 8.0, "Mo": 3.5, "W": 3.5, "Nb": 3.5, "Al": 3.5, "Ti": 2.5, "C": 0.15, "B": 0.01, "Zr": 0.05}, "yield_strength": [{"temp_c": "21", "value": 1310.0}, {"temp_c": "538", "value": 1260.0}, {"temp_c": "649", "value": 1225.0}, {"temp_c": "760", "value": 1105.0}], "uts": [{"temp_c": "21", "value": 1620.0}, {"temp_c": "538", "value": 1570.0}, {"temp_c": "649", "value": 1500.0}, {"temp_c": "760", "value": 1170.0}], "elongation": [{"temp_c": "21", "value": 15.0}, {"temp_c": "538", "value": 12.0}, {"temp_c": "649", "value": 14.0}, {"temp_c": "760", "value": 15.0}], "elasticity": [{"temp_c": "21", "value": 209.0}, {"temp_c": "93", "value": 207.0}, {"temp_c": "204", "value": 202.0}, {"temp_c": "316", "value": 197.0}, {"temp_c": "427", "value": 190.0}, {"temp_c": "538", "value": 183.0}, {"temp_c": "649", "value": 176.0}, {"temp_c": "760", "value": 168.0}], "computed_features": {"atomic_percent": {"Ni": 59.96, "Cr": 15.53, "Co": 7.83, "Mo": 2.1, "W": 1.1, "Nb": 2.17, "Al": 7.48, "Ti": 3.01, "C": 0.72, "B": 0.05, "Zr": 0.03}, "gamma_composition_at": {"Ni": 53.38, "Cr": 27.49, "Co": 9.28, "Mo": 3.1, "W": 1.5, "Nb": 0.99, "Al": 2.73, "Ti": 0.78, "C": 0.67, "B": 0.05, "Zr": 0.03}, "gamma_prime_composition_at": {"Ni": 66.81, "Cr": 3.13, "Co": 6.33, "Mo": 1.06, "W": 0.68, "Nb": 3.39, "Al": 12.41, "Ti": 5.33, "C": 0.77, "B": 0.05, "Zr": 0.03}, "Md_avg": 0.9761, "Md_gamma": 0.9331, "VEC_avg": 8.309, "TCP_risk": "Elevated", "gamma_prime_estimated_vol_pct": 52.3, "lattice_mismatch_pct": 0.675, "density_calculated_gcm3": 7.938, "SSS_coefficient": 0.0112, "precipitation_hardening_coeff": 0.7586, "creep_resistance_param": 1.1, "SSS_total_wt_pct": 10.5, "oxidation_resistance": 14.0, "refractory_total_wt_pct": 10.5, "GP_formers_wt_pct": 9.5, "Al_Ti_ratio": 1.39, "Cr_Co_ratio": 1.75, "Cr_Ni_ratio": 0.229, "Mo_W_ratio": 1.0, "Al_Ti_at_ratio": 2.48, "GP_formers_at_pct": 12.66, "Al_Ti_interaction": 22.51, "Cr_Al_interaction": 49.0}}
{"alloy": "RGT* 4", "processing": "wrought", "form": "Bar", "composition": {"Ni": 67.0, "Cr": 20.0, "Mo": 4.5, "Al": 1.4, "Ti": 2.4, "Fe": 5.0, "C": 0.06, "B": 0.004}, "yield_strength": [{"temp_c": "21", "value": 730.0}, {"temp_c": "538", "value": 690.0}, {"temp_c": "649", "value": 675.0}, {"temp_c": "760", "value": 585.0}, {"temp_c": "871", "value": 205.0}], "uts": [{"temp_c": "21", "value": 1170.0}, {"temp_c": "538", "value": 1070.0}, {"temp_c": "649", "value": 980.0}, {"temp_c": "760", "value": 740.0}, {"temp_c": "871", "value": 415.0}], "elongation": [{"temp_c": "21", "value": 20.0}, {"temp_c": "538", "value": 12.0}, {"temp_c": "649", "value": 11.0}, {"temp_c": "760", "value": 13.0}, {"temp_c": "871", "value": 18.0}], "elasticity": [], "computed_features": {"atomic_percent": {"Ni": 64.5, "Cr": 21.73, "Mo": 2.65, "Al": 2.93, "Ti": 2.83, "Fe": 5.06, "C": 0.28, "B": 0.02}, "gamma_composition_at": {"Ni": 62.0, "Cr": 25.74, "Mo": 3.0, "Al": 1.82, "Ti": 1.41, "Fe": 5.73, "C": 0.27, "B": 0.02}, "gamma_prime_composition_at": {"Ni": 76.24, "Cr": 2.88, "Mo": 1.01, "Al": 8.14, "Ti": 9.49, "Fe": 1.92, "C": 0.31, "B": 0.02}, "Md_avg": 0.9151, "Md_gamma": 0.9009, "VEC_avg": 8.53, "TCP_risk": "Low", "gamma_prime_estimated_vol_pct": 19.2, "lattice_mismatch_pct": 0.618, "density_calculated_gcm3": 8.053, "SSS_coefficient": 0.0045, "precipitation_hardening_coeff": 0.2524, "creep_resistance_param": 0.0, "SSS_total_wt_pct": 4.5, "oxidation_resistance": 15.327, "refractory_total_wt_pct": 4.5, "GP_formers_wt_pct": 3.8, "Al_Ti_ratio": 0.58, "Cr_Co_ratio": 2000.0, "Cr_Ni_ratio": 0.298, "Mo_W_ratio": 450.0, "Al_Ti_at_ratio": 1.03, "GP_formers_at_pct": 5.76, "Al_Ti_interaction": 8.29, "Cr_Al_interaction": 28.0}}
{"alloy": "HAYNES* 214 (sheet)", "processing": "wrought", "form": "Sheet", "composition": {"Ni": 75.0, "Cr": 16.0, "Al": 4.5, "Fe": 3.0, "Mn": 0.2, "Si": 0.1, "C": 0.05}, "yield_strength": [{"temp_c": "21", "value": 577.0}, {"temp_c": "649", "value": 537.0}, {"temp_c": "760", "value": 498.0}, {"temp_c": "871", "value": 279.0}, {"temp_c": "982", "value": 41.0}, {"temp_c": "1093", "value": 20.0}], "uts": [{"temp_c": "21", "value": 930.0}, {"temp_c": "649", "value": 608.0}, {"temp_c": "760", "value": 608.0}, {"temp_c": "871", "value": 341.0}, {"temp_c": "982", "value": 68.0}, {"temp_c": "1093", "value": 38.0}], "elongation": [{"temp_c": "21", "value": 42.0}, {"temp_c": "649", "value": 33.0}, {"temp_c": "760", "value": 23.0}, {"temp_c": "871", "value": 33.0}, {"temp_c": "982", "value": 86.0}, {"temp_c": "1093", "value": 88.0}], "elasticity": [{"temp_c": "21", "value": 217.0}, {"temp_c": "93", "value": 211.0}, {"temp_c": "204", "value": 204.0}, {"temp_c": "316", "value": 198.0}, {"temp_c": "427", "value": 189.0}, {"temp_c": "538", "value": 174.0}, {"temp_c": "649", "value": 165.0}, {"temp_c": "760", "value": 154.0}, {"temp_c": "871", "value": 139.0}, {"temp_c": "982", "value": 131.0}], "computed_features": {"atomic_percent": {"Ni": 70.31, "Cr": 16.93, "Al": 9.18, "Fe": 2.96, "Mn": 0.2, "Si": 0.2, "C": 0.23}, "gamma_composition_at": {"Ni": 68.31, "Cr": 22.37, "Al": 5.04, "Fe": 3.65, "Mn": 0.2, "Si": 0.2, "C": 0.23}, "gamma_prime_composition_at": {"Ni": 75.69, "Cr": 2.25, "Al": 20.33, "Fe": 1.1, "Mn": 0.2, "Si": 0.2, "C": 0.23}, "Md_avg": 0.8973, "Md_gamma": 0.8724, "VEC_avg": 8.568, "TCP_risk": "Low", "gamma_prime_estimated_vol_pct": 27.2, "lattice_mismatch_pct": 0.295, "density_calculated_gcm3": 7.727, "SSS_coefficient": 0.0001, "precipitation_hardening_coeff": 0.4788, "creep_resistance_param": 0.0, "SSS_total_wt_pct": 0, "oxidation_resistance": 15.22, "refractory_total_wt_pct": 0, "GP_formers_wt_pct": 4.5, "Al_Ti_ratio": 450.0, "Cr_Co_ratio": 1600.0, "Cr_Ni_ratio": 0.213, "Mo_W_ratio": 0.0, "Al_Ti_at_ratio": 918.0, "GP_formers_at_pct": 9.18, "Al_Ti_interaction": 0.0, "Cr_Al_interaction": 72.0}}
{"alloy": "NIMONIC* 105", "processing": "wrought", "form": "Bar", "composition": {"Ni": 53.0, "Cr": 15.0, "Co": 20.0, "Mo": 5.0, "Al": 4.7, "Ti": 1.2, "Mn": 0.3, "Si": 0.3, "C": 0.13, "B": 0.005, "Zr": 0.1}, "yield_strength": [{"temp_c": "21", "value": 830.0}, {"temp_c": "538", "value": 775.0}, {"temp_c": "649", "value": 765.0}, {"temp_c": "760", "value": 740.0}, {"temp_c": "871", "value": 490.0}, {"temp_c": "982", "value": 205.0}], "uts": [{"temp_c": "21", "value": 1180.0}, {"temp_c": "538", "value": 1130.0}, {"temp_c": "649", "value": 1095.0}, {"temp_c": "760", "value": 930.0}, {"temp_c": "871", "value": 660.0}, {"temp_c": "982", "value": 230.0}], "elongation": [{"temp_c": "21", "value": 16.0}, {"temp_c": "538", "value": 22.0}, {"temp_c": "649", "value": 24.0}, {"temp_c": "760", "value": 25.0}, {"temp_c": "871", "value": 27.0}, {"temp_c": "982", "value": 37.0}, {"temp_c": "1093", "value": 132.0}], "elasticity": [{"temp_c": "21", "value": 223.0}, {"temp_c": "93", "value": 219.0}, {"temp_c": "204", "value": 212.0}, {"temp_c": "316", "value": 206.0}, {"temp_c": "427", "value": 193.0}, {"temp_c": "538", "value": 186.0}, {"temp_c": "649", "value": 178.0}, {"temp_c": "760", "value": 168.0}, {"temp_c": "871", "value": 155.0}, {"temp_c": "982", "value": 138.0}], "computed_features": {"atomic_percent": {"Ni": 49.87, "Cr": 15.93, "Co": 18.74, "Mo": 2.88, "Al": 9.62, "Ti": 1.38, "Mn": 0.3, "Si": 0.59, "C": 0.6, "B": 0.03, "Zr": 0.06}, "gamma_composition_at": {"Ni": 46.61, "Cr": 22.15, "Co": 20.95, "Mo": 3.65, "Al": 4.61, "Ti": 0.49, "Mn": 0.29, "Si": 0.57, "C": 0.58, "B": 0.03, "Zr": 0.06}, "gamma_prime_composition_at": {"Ni": 56.92, "Cr": 2.46, "Co": 13.95, "Mo": 1.22, "Al": 20.47, "Ti": 3.3, "Mn": 0.32, "Si": 0.63, "C": 0.64, "B": 0.03, "Zr": 0.06}, "Md_avg": 0.9456, "Md_gamma": 0.9071, "VEC_avg": 8.173, "TCP_risk": "Moderate", "gamma_prime_estimated_vol_pct": 33.9, "lattice_mismatch_pct": 0.449, "density_calculated_gcm3": 7.656, "SSS_coefficient": 0.0051, "precipitation_hardening_coeff": 0.6405, "creep_resistance_param": 0.0, "SSS_total_wt_pct": 5.0, "oxidation_resistance": 15.0, "refractory_total_wt_pct": 5.0, "GP_formers_wt_pct": 5.9, "Al_Ti_ratio": 3.88, "Cr_Co_ratio": 0.75, "Cr_Ni_ratio": 0.283, "Mo_W_ratio": 500.0, "Al_Ti_at_ratio": 6.92, "GP_formers_at_pct": 11.0, "Al_Ti_interaction": 13.28, "Cr_Al_interaction": 70.5}}
