Repository: AlexLecu/AlloyGraph

## Overview
The system employs a **Hybrid Physics-ML Engine**. Instead of training on raw composition alone, we first derive meaningful metallurgical parameters to guide the models.

We train **4 ensemble models** (Random Forest + XGBoost) to predict:
1. **Yield Strength (YS)** - MPa
2. **Ultimate Tensile Strength (UTS)** - MPa
3. **Elongation (EL)** - %
4. **Elastic Modulus (EM)** - GPa

Each model is trained using **GroupKFold cross-validation** (grouped by alloy name) to prevent data leakage.

File: backend/alloy_crew/models/training_data/train_79alloys.jsonl (part 2 of 4)
{"alloy": "Cast Alloy 718", "processing": "cast", "form": null, "composition": {"Ni": 52.5, "Cr": 19.0, "Mo": 3.0, "Nb": 5.2, "Al": 0.6, "Ti": 0.8, "Fe": 18.5, "Mn": 0.2, "Si": 0.2, "C": 0.05, "B": 0.006}, "yield_strength": [{"temp_c": "21", "value": 915.0}], "uts": [{"temp_c": "21", "value": 1090.0}], "elongation": [{"temp_c": " 21", "value": 11.0}], "elasticity": [], "computed_features": {"atomic_percent": {"Ni": 51.62, "Cr": 21.09, "Mo": 1.8, "Nb": 3.23, "Al": 1.28, "Ti": 0.96, "Fe": 19.12, "Mn": 0.21, "Si": 0.41, "C": 0.24, "B": 0.03}, "gamma_composition_at": {"Ni": 50.46, "Cr": 26.6, "Mo": 2.15, "Nb": 2.21, "Al": 0.76, "Ti": 0.45, "Fe": 23.43, "Mn": 0.21, "Si": 0.41, "C": 0.24, "B": 0.03}, "gamma_prime_composition_at": {"Ni": 55.51, "Cr": 2.66, "Mo": 0.64, "Nb": 6.64, "Al": 3.03, "Ti": 2.68, "Fe": 4.69, "Mn": 0.21, "Si": 0.41, "C": 0.24, "B": 0.03}, "Md_avg": 0.9174, "Md_gamma": 0.9712, "VEC_avg": 8.314, "TCP_risk": "high", "gamma_prime_estimated_vol_pct": 23.0, "lattice_mismatch_pct": 0.166, "density_calculated_gcm3": 8.316, "SSS_coefficient": 0.0036, "precipitation_hardening_coeff": 0.1074, "creep_resistance_param": 0.0, "SSS_total_wt_pct": 8.2, "oxidation_resistance": 15.122, "refractory_total_wt_pct": 8.2, "GP_formers_wt_pct": 6.6, "Al_Ti_ratio": 0.74, "Cr_Co_ratio": 1900.0, "Cr_Ni_ratio": 0.362, "Mo_W_ratio": 300.0, "Al_Ti_at_ratio": 1.32, "GP_formers_at_pct": 5.47, "Al_Ti_interaction": 1.23, "Cr_Al_interaction": 11.4}}
{"alloy": "IN-162", "processing": "cast", "form": null, "composition": {"Ni": 73.0, "Cr": 10.0, "Mo": 4.0, "W": 2.0, "Ta": 2.0, "Nb": 1.0, "Al": 6.5, "Ti": 1.0, "C": 0.12, "B": 0.02, "Zr": 0.1}, "yield_strength": [{"temp_c": "21", "value": 815.0}, {"temp_c": "538", "value": 795.0}, {"temp_c": "649", "value": 855.0}, {"temp_c": "760", "value": 850.0}, {"temp_c": "871", "value": 710.0}, {"temp_c": "982", "value": 450.0}], "uts": [{"temp_c": "21", "value": 1005.0}, {"temp_c": "538", "value": 1020.0}, {"temp_c": "649", "value": 1090.0}, {"temp_c": "760", "value": 1005.0}, {"temp_c": "871", "value": 825.0}, {"temp_c": "982", "value": 585.0}], "elongation": [{"temp_c": " 21", "value": 7.0}, {"temp_c": "538", "value": 6.5}, {"temp_c": "649", "value": 5.5}, {"temp_c": "760", "value": 5.5}, {"temp_c": "871", "value": 6.0}, {"temp_c": "982", "value": 5.5}], "elasticity": [{"temp_c": "21", "value": 197.0}, {"temp_c": "93", "value": 193.0}, {"temp_c": "204", "value": 188.0}, {"temp_c": "316", "value": 183.0}, {"temp_c": "427", "value": 179.0}, {"temp_c": "538", "value": 172.0}, {"temp_c": "649", "value": 165.0}, {"temp_c": "760", "value": 159.0}, {"temp_c": "871", "value": 150.0}, {"temp_c": "982", "value": 141.0}], "computed_features": {"atomic_percent": {"Ni": 69.67, "Cr": 10.77, "Mo": 2.34, "W": 0.61, "Ta": 0.62, "Nb": 0.6, "Al": 13.49, "Ti": 1.17, "C": 0.56, "B": 0.1, "Zr": 0.06}, "gamma_composition_at": {"Ni": 65.49, "Cr": 25.29, "Mo": 4.23, "W": 0.99, "Ta": 0.21, "Nb": 0.26, "Al": 4.63, "Ti": 0.28, "C": 0.56, "B": 0.1, "Zr": 0.06}, "gamma_prime_composition_at": {"Ni": 72.04, "Cr": 2.53, "Mo": 1.27, "W": 0.4, "Ta": 0.85, "Nb": 0.79, "Al": 18.52, "Ti": 1.68, "C": 0.56, "B": 0.1, "Zr": 0.06}, "Md_avg": 0.98, "Md_gamma": 0.9467, "VEC_avg": 8.33, "TCP_risk": "high", "gamma_prime_estimated_vol_pct": 63.8, "lattice_mismatch_pct": 0.063, "density_calculated_gcm3": 8.684, "SSS_coefficient": 0.0106, "precipitation_hardening_coeff": 1.171, "creep_resistance_param": 0.61, "SSS_total_wt_pct": 9.0, "oxidation_resistance": 10.0, "refractory_total_wt_pct": 9.0, "GP_formers_wt_pct": 10.5, "Al_Ti_ratio": 6.44, "Cr_Co_ratio": 1000.0, "Cr_Ni_ratio": 0.137, "Mo_W_ratio": 1.99, "Al_Ti_at_ratio": 11.43, "GP_formers_at_pct": 15.88, "Al_Ti_interaction": 15.78, "Cr_Al_interaction": 65.0}}
{"alloy": "IN-100", "processing": "cast", "form": null, "composition": {"Ni": 60.0, "Cr": 10.0, "Co": 15.0, "Mo": 3.0, "Al": 5.5, "Ti": 4.7, "C": 0.18, "B": 0.014, "Zr": 0.06, "Other": 1.0}, "yield_strength": [{"temp_c": "21", "value": 850.0}, {"temp_c": "538", "value": 885.0}, {"temp_c": "649", "value": 890.0}, {"temp_c": "760", "value": 860.0}, {"temp_c": "871", "value": 695.0}, {"temp_c": "982", "value": 370.0}, {"temp_c": "1093", "value": -240.0}], "uts": [{"temp_c": "21", "value": 1018.0}, {"temp_c": "538", "value": 1090.0}, {"temp_c": "649", "value": 1110.0}, {"temp_c": "760", "value": 1070.0}, {"temp_c": "871", "value": 885.0}, {"temp_c": "982", "value": 565.0}, {"temp_c": "1093", "value": -380.0}], "elongation": [{"temp_c": " 21", "value": 9.0}, {"temp_c": "538", "value": 9.0}, {"temp_c": "649", "value": 6.0}, {"temp_c": "760", "value": 6.5}, {"temp_c": "871", "value": 6.0}, {"temp_c": "982", "value": 6.0}], "elasticity": [{"temp_c": "21", "value": 215.0}, {"temp_c": "93", "value": 212.0}, {"temp_c": "204", "value": 206.0}, {"temp_c": "316", "value": 199.0}, {"temp_c": "427", "value": 193.0}, {"temp_c": "538", "value": 187.0}, {"temp_c": "649", "value": 179.0}, {"temp_c": "760", "value": 173.0}, {"temp_c": "871", "value": 162.0}, {"temp_c": "982", "value": 151.0}], "computed_features": {"atomic_percent": {"Ni": 56.19, "Cr": 10.57, "Co": 13.99, "Mo": 1.72, "Al": 11.2, "Ti": 5.4, "C": 0.82, "B": 0.07, "Zr": 0.04}, "gamma_composition_at": {"Ni": 52.42, "Cr": 30.03, "Co": 33.0, "Mo": 3.47, "Al": 3.54, "Ti": 1.17, "C": 0.82, "B": 0.07, "Zr": 0.04}, "gamma_prime_composition_at": {"Ni": 57.66, "Cr": 3.0, "Co": 6.6, "Mo": 1.04, "Al": 14.18, "Ti": 7.04, "C": 0.82, "B": 0.07, "Zr": 0.04}, "Md_avg": 0.9955, "Md_gamma": 1.124, "VEC_avg": 8.204, "TCP_risk": "high", "gamma_prime_estimated_vol_pct": 72.0, "lattice_mismatch_pct": 0.124, "density_calculated_gcm3": 8.195, "SSS_coefficient": 0.0049, "precipitation_hardening_coeff": 1.4086, "creep_resistance_param": 0.0, "SSS_total_wt_pct": 3.0, "oxidation_resistance": 10.0, "refractory_total_wt_pct": 3.0, "GP_formers_wt_pct": 10.2, "Al_Ti_ratio": 1.17, "Cr_Co_ratio": 0.67, "Cr_Ni_ratio": 0.167, "Mo_W_ratio": 300.0, "Al_Ti_at_ratio": 2.07, "GP_formers_at_pct": 16.6, "Al_Ti_interaction": 60.48, "Cr_Al_interaction": 55.0}}
{"alloy": "REN\u00c9* 125", "processing": "cast", "form": null, "composition": {"Ni": 59.0, "Cr": 8.9, "Co": 10.0, "Mo": 2.0, "W": 7.0, "Ta": 3.8, "Al": 4.8, "Ti": 2.5, "C": 0.11, "B": 0.015, "Zr": 0.05, "Other": 1.5}, "yield_strength": [{"temp_c": "21", "value": 883.0}, {"temp_c": "538", "value": 883.0}, {"temp_c": "649", "value": 883.0}, {"temp_c": "760", "value": 834.0}, {"temp_c": "871", "value": 745.0}, {"temp_c": "982", "value": 483.0}], "uts": [{"temp_c": "21", "value": 1078.0}, {"temp_c": "538", "value": 1092.0}, {"temp_c": "649", "value": 1126.0}, {"temp_c": "760", "value": 1036.0}, {"temp_c": "871", "value": 829.0}, {"temp_c": "982", "value": 567.0}], "elongation": [{"temp_c": " 21", "value": 7.4}, {"temp_c": "538", "value": 6.9}, {"temp_c": "649", "value": 6.8}, {"temp_c": "760", "value": 6.5}, {"temp_c": "871", "value": 6.3}, {"temp_c": "982", "value": 6.2}], "elasticity": [{"temp_c": "21", "value": 199.0}, {"temp_c": "538", "value": 179.0}, {"temp_c": "649", "value": 172.0}, {"temp_c": "760", "value": 166.0}, {"temp_c": "982", "value": 145.0}], "computed_features": {"atomic_percent": {"Ni": 60.29, "Cr": 10.27, "Co": 10.18, "Mo": 1.25, "W": 2.28, "Ta": 1.26, "Al": 10.67, "Ti": 3.13, "C": 0.55, "B": 0.08, "Zr": 0.03}, "gamma_composition_at": {"Ni": 56.66, "Cr": 24.27, "Co": 20.89, "Mo": 2.27, "W": 3.7, "Ta": 0.43, "Al": 3.65, "Ti": 0.74, "C": 0.55, "B": 0.08, "Zr": 0.03}, "gamma_prime_composition_at": {"Ni": 62.32, "Cr": 2.43, "Co": 4.18, "Mo": 0.68, "W": 1.48, "Ta": 1.72, "Al": 14.6, "Ti": 4.47, "C": 0.55, "B": 0.08, "Zr": 0.03}, "Md_avg": 0.9885, "Md_gamma": 1.039, "VEC_avg": 8.307, "TCP_risk": "high", "gamma_prime_estimated_vol_pct": 64.1, "lattice_mismatch_pct": 0.084, "density_calculated_gcm3": 9.367, "SSS_coefficient": 0.0158, "precipitation_hardening_coeff": 1.1049, "creep_resistance_param": 2.28, "SSS_total_wt_pct": 12.8, "oxidation_resistance": 8.9, "refractory_total_wt_pct": 12.8, "GP_formers_wt_pct": 11.1, "Al_Ti_ratio": 1.91, "Cr_Co_ratio": 0.89, "Cr_Ni_ratio": 0.151, "Mo_W_ratio": 0.29, "Al_Ti_at_ratio": 3.4, "GP_formers_at_pct": 15.06, "Al_Ti_interaction": 33.4, "Cr_Al_interaction": 42.72}}
{"alloy": "MAR-M* 432", "processing": "cast", "form": null, "composition": {"Ni": 50.0, "Cr": 15.5, "Co": 20.0, "W": 3.0, "Ta": 2.0, "Nb": 2.0, "Al": 2.8, "Ti": 4.3, "C": 0.15, "B": 0.015, "Zr": 0.05}, "yield_strength": [{"temp_c": "21", "value": 1070.0}, {"temp_c": "538", "value": 910.0}, {"temp_c": "649", "value": 910.0}, {"temp_c": "760", "value": 910.0}, {"temp_c": "871", "value": 605.0}, {"temp_c": "982", "value": 285.0}], "uts": [{"temp_c": "21", "value": 1240.0}, {"temp_c": "538", "value": 1105.0}, {"temp_c": "649", "value": 1090.0}, {"temp_c": "760", "value": 1075.0}, {"temp_c": "871", "value": 730.0}, {"temp_c": "982", "value": 370.0}], "elongation": [{"temp_c": " 21", "value": 6.0}, {"temp_c": "760", "value": 3.5}, {"temp_c": "871", "value": 8.0}, {"temp_c": "982", "value": 21.0}], "elasticity": [], "computed_features": {"atomic_percent": {"Ni": 48.78, "Cr": 17.07, "Co": 19.43, "W": 0.93, "Ta": 0.63, "Nb": 1.23, "Al": 5.94, "Ti": 5.14, "C": 0.72, "B": 0.08, "Zr": 0.03}, "gamma_composition_at": {"Ni": 46.16, "Cr": 34.86, "Co": 35.56, "W": 1.41, "Ta": 0.23, "Nb": 0.58, "Al": 2.2, "Ti": 1.34, "C": 0.72, "B": 0.08, "Zr": 0.03}, "gamma_prime_composition_at": {"Ni": 50.78, "Cr": 3.49, "Co": 7.11, "W": 0.56, "Ta": 0.93, "Nb": 1.73, "Al": 8.8, "Ti": 8.04, "C": 0.72, "B": 0.08, "Zr": 0.03}, "Md_avg": 0.9816, "Md_gamma": 1.1192, "VEC_avg": 8.216, "TCP_risk": "high", "gamma_prime_estimated_vol_pct": 56.7, "lattice_mismatch_pct": 0.393, "density_calculated_gcm3": 8.719, "SSS_coefficient": 0.0064, "precipitation_hardening_coeff": 0.8343, "creep_resistance_param": 0.93, "SSS_total_wt_pct": 7.0, "oxidation_resistance": 15.077, "refractory_total_wt_pct": 7.0, "GP_formers_wt_pct": 11.1, "Al_Ti_ratio": 0.65, "Cr_Co_ratio": 0.77, "Cr_Ni_ratio": 0.31, "Mo_W_ratio": 0.0, "Al_Ti_at_ratio": 1.15, "GP_formers_at_pct": 12.94, "Al_Ti_interaction": 30.53, "Cr_Al_interaction": 43.4}}
{"alloy": "HAYNES* 230", "processing": "cast", "form": null, "composition": {"Ni": 57.0, "Cr": 22.0, "Co": 3.0, "Mo": 2.0, "W": 14.0, "Al": 0.3, "Fe": 2.0, "Mn": 0.5, "Si": 0.4, "C": 0.1, "Other": 0.02}, "yield_strength": [{"temp_c": "21", "value": 324.0}, {"temp_c": "538", "value": 227.0}, {"temp_c": "649", "value": 221.0}, {"temp_c": "760", "value": 227.0}, {"temp_c": "871", "value": 172.0}, {"temp_c": "982", "value": 171.0}, {"temp_c": "1093", "value": 87.0}], "uts": [{"temp_c": "21", "value": 615.0}, {"temp_c": "538", "value": 453.0}, {"temp_c": "649", "value": 482.0}, {"temp_c": "760", "value": 386.0}, {"temp_c": "871", "value": 283.0}, {"temp_c": "982", "value": 203.0}, {"temp_c": "1093", "value": 89.0}], "elongation": [{"temp_c": " 21", "value": 38.0}, {"temp_c": "538", "value": 38.0}, {"temp_c": "649", "value": 44.0}, {"temp_c": "760", "value": 32.0}, {"temp_c": "871", "value": 19.0}, {"temp_c": "982", "value": 26.0}, {"temp_c": "1093", "value": 41.0}], "elasticity": [{"temp_c": "21", "value": 199.0}, {"temp_c": "538", "value": 179.0}, {"temp_c": "649", "value": 172.0}, {"temp_c": "760", "value": 166.0}, {"temp_c": "982", "value": 145.0}], "computed_features": {"atomic_percent": {"Ni": 59.92, "Cr": 26.1, "Co": 3.14, "Mo": 1.29, "W": 4.7, "Al": 0.69, "Fe": 2.21, "Mn": 0.56, "Si": 0.88, "C": 0.51}, "gamma_composition_at": {"Ni": 59.86, "Cr": 26.34, "Co": 3.17, "Mo": 1.3, "W": 4.73, "Al": 0.67, "Fe": 2.23, "Mn": 0.56, "Si": 0.88, "C": 0.51}, "gamma_prime_composition_at": {"Ni": 65.85, "Cr": 2.63, "Co": 0.63, "Mo": 0.39, "W": 1.89, "Al": 2.68, "Fe": 0.45, "Mn": 0.56, "Si": 0.88, "C": 0.51}, "Md_avg": 0.8819, "Md_gamma": 0.8848, "VEC_avg": 8.418, "TCP_risk": "low", "gamma_prime_estimated_vol_pct": 0.0, "lattice_mismatch_pct": -1.071, "density_calculated_gcm3": 9.906, "SSS_coefficient": 0.0168, "precipitation_hardening_coeff": 0.0, "creep_resistance_param": 4.7, "SSS_total_wt_pct": 16.0, "oxidation_resistance": 15.094, "refractory_total_wt_pct": 16.0, "GP_formers_wt_pct": 0.3, "Al_Ti_ratio": 30.0, "Cr_Co_ratio": 7.31, "Cr_Ni_ratio": 0.386, "Mo_W_ratio": 0.14, "Al_Ti_at_ratio": 69.0, "GP_formers_at_pct": 0.69, "Al_Ti_interaction": 0.0, "Cr_Al_interaction": 6.6}}
{"alloy": "INCONEL* 625", "processing": "wrought", "form": "Bar", "composition": {"Ni": 61.0, "Cr": 21.5, "Mo": 9.0, "Nb": 3.6, "Al": 0.2, "Ti": 0.2, "Fe": 2.5, "Mn": 0.2, "Si": 0.2, "C": 0.05}, "yield_strength": [{"temp_c": "21", "value": 490.0}, {"temp_c": "538", "value": 415.0}, {"temp_c": "649", "value": 420.0}, {"temp_c": "760", "value": 415.0}, {"temp_c": "871", "value": 275.0}, {"temp_c": "982", "value": 140.0}, {"temp_c": "1093", "value": 76.0}], "uts": [{"temp_c": "21", "value": 965.0}, {"temp_c": "538", "value": 910.0}, {"temp_c": "649", "value": 835.0}, {"temp_c": "760", "value": 550.0}, {"temp_c": "871", "value": 275.0}, {"temp_c": "982", "value": 140.0}, {"temp_c": "1093", "value": 76.0}], "elongation": [{"temp_c": "21", "value": 50.0}, {"temp_c": "538", "value": 50.0}, {"temp_c": "649", "value": 34.0}, {"temp_c": "760", "value": 45.0}, {"temp_c": "871", "value": 125.0}, {"temp_c": "982", "value": 155.0}], "elasticity": [{"temp_c": "21", "value": 208.0}, {"temp_c": "93", "value": 204.0}, {"temp_c": "204", "value": 198.0}, {"temp_c": "316", "value": 192.0}, {"temp_c": "427", "value": 186.0}, {"temp_c": "538", "value": 179.0}, {"temp_c": "649", "value": 170.0}, {"temp_c": "760", "value": 161.0}, {"temp_c": "871", "value": 148.0}], "computed_features": {"atomic_percent": {"Ni": 62.74, "Cr": 24.96, "Mo": 5.66, "Nb": 2.34, "Al": 0.45, "Ti": 0.25, "Fe": 2.7, "Mn": 0.22, "Si": 0.43, "C": 0.25}, "gamma_composition_at": {"Ni": 62.56, "Cr": 25.63, "Mo": 5.78, "Nb": 2.21, "Al": 0.41, "Ti": 0.22, "Fe": 2.76, "Mn": 0.22, "Si": 0.43, "C": 0.25}, "gamma_prime_composition_at": {"Ni": 68.81, "Cr": 2.56, "Mo": 1.73, "Nb": 6.64, "Al": 1.66, "Ti": 1.31, "Fe": 0.55, "Mn": 0.22, "Si": 0.43, "C": 0.25}, "Md_avg": 0.9096, "Md_gamma": 0.9141, "VEC_avg": 8.478, "TCP_risk": "medium", "gamma_prime_estimated_vol_pct": 2.9, "lattice_mismatch_pct": -0.055, "density_calculated_gcm3": 8.573, "SSS_coefficient": 0.0069, "precipitation_hardening_coeff": 0.0119, "creep_resistance_param": 0.0, "SSS_total_wt_pct": 12.6, "oxidation_resistance": 15.06, "refractory_total_wt_pct": 12.6, "GP_formers_wt_pct": 4.0, "Al_Ti_ratio": 0.95, "Cr_Co_ratio": 2150.0, "Cr_Ni_ratio": 0.352, "Mo_W_ratio": 900.0, "Al_Ti_at_ratio": 1.73, "GP_formers_at_pct": 3.04, "Al_Ti_interaction": 0.11, "Cr_Al_interaction": 4.3}}
{"alloy": "UDIMET* 630", "processing": "wrought", "form": "Bar", "composition": {"Ni": 50.0, "Cr": 18.0, "Mo": 6.0, "W": 3.0, "Nb": 6.5, "Al": 0.5, "Ti": 1.0, "Fe": 18.0, "C": 0.03}, "yield_strength": [{"temp_c": "21", "value": 1310.0}, {"temp_c": "538", "value": 1170.0}, {"temp_c": "649", "value": 1105.0}, {"temp_c": "760", "value": 860.0}], "uts": [{"temp_c": "21", "value": 1520.0}, {"temp_c": "538", "value": 1380.0}, {"temp_c": "649", "value": 1275.0}, {"temp_c": "760", "value": 965.0}], "elongation": [{"temp_c": "21", "value": 15.0}, {"temp_c": "538", "value": 15.0}, {"temp_c": "649", "value": 7.0}, {"temp_c": "760", "value": 5.0}], "elasticity": [], "computed_features": {"atomic_percent": {"Ni": 49.79, "Cr": 20.23, "Mo": 3.65, "W": 0.95, "Nb": 4.09, "Al": 1.08, "Ti": 1.22, "Fe": 18.84, "C": 0.15}, "gamma_composition_at": {"Ni": 48.37, "Cr": 27.51, "Mo": 4.6, "W": 1.15, "Nb": 2.58, "Al": 0.57, "Ti": 0.49, "Fe": 24.63, "C": 0.15}, "gamma_prime_composition_at": {"Ni": 53.2, "Cr": 2.75, "Mo": 1.38, "W": 0.46, "Nb": 7.73, "Al": 2.3, "Ti": 2.96, "Fe": 4.93, "C": 0.15}, "Md_avg": 0.9568, "Md_gamma": 1.0393, "VEC_avg": 8.268, "TCP_risk": "high", "gamma_prime_estimated_vol_pct": 29.4, "lattice_mismatch_pct": -0.066, "density_calculated_gcm3": 8.707, "SSS_coefficient": 0.0115, "precipitation_hardening_coeff": 0.1247, "creep_resistance_param": 0.95, "SSS_total_wt_pct": 15.5, "oxidation_resistance": 15.081, "refractory_total_wt_pct": 15.5, "GP_formers_wt_pct": 8.0, "Al_Ti_ratio": 0.5, "Cr_Co_ratio": 1800.0, "Cr_Ni_ratio": 0.36, "Mo_W_ratio": 1.99, "Al_Ti_at_ratio": 0.88, "GP_formers_at_pct": 6.39, "Al_Ti_interaction": 1.32, "Cr_Al_interaction": 9.0}}
{"alloy": "INCONEL* 718", "processing": "wrought", "form": "Bar", "composition": {"Ni": 52.5, "Cr": 19.0, "Mo": 3.0, "Nb": 5.1, "Al": 0.5, "Ti": 0.9, "Fe": 18.5, "Mn": 0.2, "Si": 0.2, "C": 0.04}, "yield_strength": [{"temp_c": "21", "value": 1125.0}, {"temp_c": "538", "value": 1020.0}, {"temp_c": "649", "value": 965.0}, {"temp_c": "760", "value": 800.0}], "uts": [{"temp_c": "21", "value": 1365.0}, {"temp_c": "538", "value": 1195.0}, {"temp_c": "649", "value": 1105.0}, {"temp_c": "760", "value": 855.0}], "elongation": [{"temp_c": "21", "value": 21.0}, {"temp_c": "538", "value": 20.0}, {"temp_c": "649", "value": 20.0}, {"temp_c": "760", "value": 30.0}], "elasticity": [{"temp_c": "21", "value": 200.0}, {"temp_c": "93", "value": 196.0}, {"temp_c": "204", "value": 190.0}, {"temp_c": "316", "value": 184.0}, {"temp_c": "427", "value": 178.0}, {"temp_c": "538", "value": 171.0}, {"temp_c": "649", "value": 163.0}, {"temp_c": "760", "value": 154.0}, {"temp_c": "871", "value": 139.0}, {"temp_c": "982", "value": 120.0}, {"temp_c": "1093", "value": 99.0}], "computed_features": {"atomic_percent": {"Ni": 51.74, "Cr": 21.14, "Mo": 1.81, "Nb": 3.18, "Al": 1.07, "Ti": 1.09, "Fe": 19.16, "Mn": 0.21, "Si": 0.41, "C": 0.19}, "gamma_composition_at": {"Ni": 50.6, "Cr": 26.54, "Mo": 2.15, "Nb": 2.19, "Al": 0.64, "Ti": 0.51, "Fe": 23.39, "Mn": 0.21, "Si": 0.41, "C": 0.19}, "gamma_prime_composition_at": {"Ni": 55.66, "Cr": 2.65, "Mo": 0.65, "Nb": 6.57, "Al": 2.55, "Ti": 3.07, "Fe": 4.68, "Mn": 0.21, "Si": 0.41, "C": 0.19}, "Md_avg": 0.9172, "Md_gamma": 0.9699, "VEC_avg": 8.326, "TCP_risk": "high", "gamma_prime_estimated_vol_pct": 22.6, "lattice_mismatch_pct": 0.18, "density_calculated_gcm3": 8.319, "SSS_coefficient": 0.0036, "precipitation_hardening_coeff": 0.1027, "creep_resistance_param": 0.0, "SSS_total_wt_pct": 8.1, "oxidation_resistance": 15.103, "refractory_total_wt_pct": 8.1, "GP_formers_wt_pct": 6.5, "Al_Ti_ratio": 0.55, "Cr_Co_ratio": 1900.0, "Cr_Ni_ratio": 0.362, "Mo_W_ratio": 300.0, "Al_Ti_at_ratio": 0.97, "GP_formers_at_pct": 5.34, "Al_Ti_interaction": 1.17, "Cr_Al_interaction": 9.5}}
{"alloy": "NIMONIC* 942", "processing": "wrought", "form": "Bar", "composition": {"Ni": 49.5, "Cr": 12.5, "Mo": 6.0, "Al": 0.6, "Ti": 3.7, "Fe": 37.0, "Mn": 0.2, "Si": 0.3, "C": 0.03, "B": 0.01}, "yield_strength": [{"temp_c": "21", "value": 1060.0}, {"temp_c": "538", "value": 970.0}, {"temp_c": "649", "value": 1000.0}, {"temp_c": "760", "value": 860.0}], "uts": [{"temp_c": "21", "value": 1405.0}, {"temp_c": "538", "value": 1300.0}, {"temp_c": "649", "value": 1240.0}, {"temp_c": "760", "value": 900.0}], "elongation": [{"temp_c": "21", "value": 10.0}, {"temp_c": "538", "value": 12.0}, {"temp_c": "649", "value": 9.0}, {"temp_c": "760", "value": 11.0}], "elasticity": [{"temp_c": "21", "value": 196.0}, {"temp_c": "93", "value": 192.0}, {"temp_c": "204", "value": 186.0}, {"temp_c": "316", "value": 179.0}, {"temp_c": "427", "value": 173.0}, {"temp_c": "538", "value": 166.0}, {"temp_c": "649", "value": 158.0}, {"temp_c": "760", "value": 150.0}, {"temp_c": "871", "value": 138.0}, {"temp_c": "982", "value": 122.0}], "computed_features": {"atomic_percent": {"Ni": 43.79, "Cr": 12.48, "Mo": 3.25, "Al": 1.15, "Ti": 4.01, "Fe": 34.4, "Mn": 0.19, "Si": 0.55, "C": 0.13, "B": 0.05}, "gamma_composition_at": {"Ni": 42.51, "Cr": 17.12, "Mo": 4.12, "Al": 0.6, "Ti": 1.6, "Fe": 45.31, "Mn": 0.19, "Si": 0.55, "C": 0.13, "B": 0.05}, "gamma_prime_composition_at": {"Ni": 46.76, "Cr": 1.71, "Mo": 1.24, "Al": 2.42, "Ti": 9.6, "Fe": 9.06, "Mn": 0.19, "Si": 0.55, "C": 0.13, "B": 0.05}, "Md_avg": 0.9149, "Md_gamma": 1.0007, "VEC_avg": 8.276, "TCP_risk": "high", "gamma_prime_estimated_vol_pct": 30.1, "lattice_mismatch_pct": -0.213, "density_calculated_gcm3": 8.228, "SSS_coefficient": 0.0056, "precipitation_hardening_coeff": 0.2831, "creep_resistance_param": 0.0, "SSS_total_wt_pct": 6.0, "oxidation_resistance": 12.5, "refractory_total_wt_pct": 6.0, "GP_formers_wt_pct": 4.3, "Al_Ti_ratio": 0.16, "Cr_Co_ratio": 1250.0, "Cr_Ni_ratio": 0.252, "Mo_W_ratio": 600.0, "Al_Ti_at_ratio": 0.29, "GP_formers_at_pct": 5.16, "Al_Ti_interaction": 4.61, "Cr_Al_interaction": 7.5}}
{"alloy": "UDIMET* 500", "processing": "wrought", "form": "Bar", "composition": {"Ni": 54.0, "Cr": 18.0, "Co": 18.5, "Mo": 4.0, "Al": 2.9, "Ti": 2.9, "C": 0.08, "B": 0.006, "Zr": 0.05}, "yield_strength": [{"temp_c": "21", "value": 840.0}, {"temp_c": "538", "value": 795.0}, {"temp_c": "649", "value": 760.0}, {"temp_c": "760", "value": 730.0}, {"temp_c": "871", "value": 495.0}, {"temp_c": "982", "value": 230.0}], "uts": [{"temp_c": "21", "value": 1310.0}, {"temp_c": "538", "value": 1240.0}, {"temp_c": "649", "value": 1215.0}, {"temp_c": "760", "value": 1040.0}, {"temp_c": "871", "value": 640.0}, {"temp_c": "982", "value": 290.0}], "elongation": [{"temp_c": "21", "value": 32.0}, {"temp_c": "538", "value": 28.0}, {"temp_c": "649", "value": 28.0}, {"temp_c": "760", "value": 39.0}, {"temp_c": "871", "value": 20.0}, {"temp_c": "982", "value": 22.0}], "elasticity": [{"temp_c": "21", "value": 222.0}, {"temp_c": "93", "value": 218.0}, {"temp_c": "204", "value": 211.0}, {"temp_c": "316", "value": 206.0}, {"temp_c": "427", "value": 199.0}, {"temp_c": "538", "value": 191.0}, {"temp_c": "649", "value": 183.0}, {"temp_c": "760", "value": 173.0}, {"temp_c": "871", "value": 161.0}, {"temp_c": "982", "value": 145.0}], "computed_features": {"atomic_percent": {"Ni": 51.18, "Cr": 19.26, "Co": 17.46, "Mo": 2.32, "Al": 5.98, "Ti": 3.37, "C": 0.37, "B": 0.03, "Zr": 0.03}, "gamma_composition_at": {"Ni": 49.62, "Cr": 26.88, "Co": 23.34, "Mo": 2.98, "Al": 3.07, "Ti": 1.31, "C": 0.37, "B": 0.03, "Zr": 0.03}, "gamma_prime_composition_at": {"Ni": 54.58, "Cr": 2.69, "Co": 4.67, "Mo": 0.89, "Al": 12.3, "Ti": 7.85, "C": 0.37, "B": 0.03, "Zr": 0.03}, "Md_avg": 0.9496, "Md_gamma": 0.9792, "VEC_avg": 8.315, "TCP_risk": "high", "gamma_prime_estimated_vol_pct": 31.5, "lattice_mismatch_pct": 0.279, "density_calculated_gcm3": 8.336, "SSS_coefficient": 0.0045, "precipitation_hardening_coeff": 0.5248, "creep_resistance_param": 0.0, "SSS_total_wt_pct": 4.0, "oxidation_resistance": 15.416, "refractory_total_wt_pct": 4.0, "GP_formers_wt_pct": 5.8, "Al_Ti_ratio": 1.0, "Cr_Co_ratio": 0.97, "Cr_Ni_ratio": 0.333, "Mo_W_ratio": 400.0, "Al_Ti_at_ratio": 1.77, "GP_formers_at_pct": 9.35, "Al_Ti_interaction": 20.15, "Cr_Al_interaction": 52.2}}
{"alloy": "M-252", "processing": "wrought", "form": "Bar", "composition": {"Ni": 55.0, "Cr": 20.0, "Co": 10.0, "Al": 1.0, "Ti": 2.6, "Mn": 0.5, "Si": 0.5, "C": 0.15, "B": 0.005}, "yield_strength": [{"temp_c": "21", "value": 840.0}, {"temp_c": "538", "value": 765.0}, {"temp_c": "649", "value": 745.0}, {"temp_c": "760", "value": 720.0}, {"temp_c": "871", "value": 485.0}], "uts": [{"temp_c": "21", "value": 1240.0}, {"temp_c": "538", "value": 1230.0}, {"temp_c": "649", "value": 1160.0}, {"temp_c": "760", "value": 945.0}, {"temp_c": "871", "value": 510.0}], "elongation": [{"temp_c": "21", "value": 16.0}, {"temp_c": "538", "value": 15.0}, {"temp_c": "649", "value": 11.0}, {"temp_c": "760", "value": 10.0}, {"temp_c": "871", "value": 18.0}], "elasticity": [{"temp_c": "21", "value": 206.0}, {"temp_c": "93", "value": 204.0}, {"temp_c": "204", "value": 200.0}, {"temp_c": "316", "value": 194.0}, {"temp_c": "427", "value": 188.0}, {"temp_c": "538", "value": 177.0}, {"temp_c": "649", "value": 168.0}, {"temp_c": "760", "value": 156.0}, {"temp_c": "871", "value": 145.0}], "computed_features": {"atomic_percent": {"Ni": 57.75, "Cr": 23.7, "Co": 10.46, "Al": 2.28, "Ti": 3.35, "Mn": 0.56, "Si": 1.1, "C": 0.77, "B": 0.03}, "gamma_composition_at": {"Ni": 56.86, "Cr": 27.57, "Co": 11.95, "Al": 1.55, "Ti": 1.88, "Mn": 0.56, "Si": 1.1, "C": 0.77, "B": 0.03}, "gamma_prime_composition_at": {"Ni": 62.55, "Cr": 2.76, "Co": 2.39, "Al": 6.21, "Ti": 11.29, "Mn": 0.56, "Si": 1.1, "C": 0.77, "B": 0.03}, "Md_avg": 0.8854, "Md_gamma": 0.8877, "VEC_avg": 8.373, "TCP_risk": "low", "gamma_prime_estimated_vol_pct": 15.6, "lattice_mismatch_pct": 0.68, "density_calculated_gcm3": 8.265, "SSS_coefficient": 0.0001, "precipitation_hardening_coeff": 0.2224, "creep_resistance_param": 0.0, "SSS_total_wt_pct": 0, "oxidation_resistance": 15.238, "refractory_total_wt_pct": 0, "GP_formers_wt_pct": 3.6, "Al_Ti_ratio": 0.38, "Cr_Co_ratio": 2.0, "Cr_Ni_ratio": 0.364, "Mo_W_ratio": 0.0, "Al_Ti_at_ratio": 0.68, "GP_formers_at_pct": 5.63, "Al_Ti_interaction": 7.64, "Cr_Al_interaction": 20.0}}
{"alloy": "IN-597", "processing": "wrought", "form": "Bar", "composition": {"Ni": 48.0, "Cr": 24.5, "Co": 20.0, "Mo": 10.0, "Nb": 1.0, "Al": 1.5, "Ti": 3.0, "C": 0.05, "B": 0.012, "Zr": 0.05}, "yield_strength": [{"temp_c": "21", "value": 760.0}, {"temp_c": "538", "value": 720.0}, {"temp_c": "649", "value": 675.0}, {"temp_c": "760", "value": 665.0}], "uts": [{"temp_c": "21", "value": 1220.0}, {"temp_c": "538", "value": 1140.0}, {"temp_c": "649", "value": 1060.0}, {"temp_c": "760", "value": 930.0}], "elongation": [{"temp_c": "21", "value": 15.0}, {"temp_c": "538", "value": 15.0}, {"temp_c": "649", "value": 15.0}, {"temp_c": "760", "value": 16.0}], "elasticity": [{"temp_c": "21", "value": 186.0}, {"temp_c": "538", "value": -159.0}, {"temp_c": "649", "value": -150.0}, {"temp_c": "760", "value": -136.0}], "computed_features": {"atomic_percent": {"Ni": 43.79, "Cr": 25.23, "Co": 18.17, "Mo": 5.58, "Nb": 0.58, "Al": 2.98, "Ti": 3.36, "C": 0.22, "B": 0.06, "Zr": 0.03}, "gamma_composition_at": {"Ni": 42.91, "Cr": 30.9, "Co": 21.71, "Mo": 6.51, "Nb": 0.41, "Al": 1.85, "Ti": 1.66, "C": 0.22, "B": 0.06, "Zr": 0.03}, "gamma_prime_composition_at": {"Ni": 47.21, "Cr": 3.09, "Co": 4.34, "Mo": 1.95, "Nb": 1.24, "Al": 7.39, "Ti": 9.98, "C": 0.22, "B": 0.06, "Zr": 0.03}, "Md_avg": 0.9758, "Md_gamma": 1.0127, "VEC_avg": 8.128, "TCP_risk": "high", "gamma_prime_estimated_vol_pct": 20.4, "lattice_mismatch_pct": 0.017, "density_calculated_gcm3": 8.424, "SSS_coefficient": 0.0075, "precipitation_hardening_coeff": 0.2864, "creep_resistance_param": 0.0, "SSS_total_wt_pct": 11.0, "oxidation_resistance": 15.548, "refractory_total_wt_pct": 11.0, "GP_formers_wt_pct": 5.5, "Al_Ti_ratio": 0.5, "Cr_Co_ratio": 1.22, "Cr_Ni_ratio": 0.51, "Mo_W_ratio": 1000.0, "Al_Ti_at_ratio": 0.88, "GP_formers_at_pct": 6.92, "Al_Ti_interaction": 10.01, "Cr_Al_interaction": 36.75}}
{"alloy": "REN\u00c9* 88DT (forged)", "processing": "wrought", "form": "Forged", "composition": {"Ni": 56.0, "Cr": 16.0, "Co": 13.0, "Mo": 4.0, "W": 4.0, "Al": 2.0, "Ti": 4.0, "C": 0.04, "B": 0.016, "Zr": 0.05}, "yield_strength": [{"temp_c": "21", "value": 1137.0}, {"temp_c": "538", "value": 1047.0}, {"temp_c": "649", "value": 1020.0}, {"temp_c": "760", "value": 964.0}], "uts": [{"temp_c": "21", "value": 1566.0}, {"temp_c": "538", "value": 1470.0}, {"temp_c": "649", "value": 1483.0}, {"temp_c": "760", "value": 1166.0}], "elongation": [{"temp_c": "21", "value": 20.0}, {"temp_c": "538", "value": 16.0}, {"temp_c": "649", "value": 18.0}, {"temp_c": "760", "value": 13.0}], "elasticity": [], "computed_features": {"atomic_percent": {"Ni": 55.83, "Cr": 18.0, "Co": 12.91, "Mo": 2.44, "W": 1.27, "Al": 4.34, "Ti": 4.89, "C": 0.19, "B": 0.09, "Zr": 0.03}, "gamma_composition_at": {"Ni": 53.87, "Cr": 26.77, "Co": 18.21, "Mo": 3.27, "W": 1.62, "Al": 2.07, "Ti": 1.73, "C": 0.19, "B": 0.09, "Zr": 0.03}, "gamma_prime_composition_at": {"Ni": 59.26, "Cr": 2.68, "Co": 3.64, "Mo": 0.98, "W": 0.65, "Al": 8.3, "Ti": 10.4, "C": 0.19, "B": 0.09, "Zr": 0.03}, "Md_avg": 0.9594, "Md_gamma": 0.9908, "VEC_avg": 8.385, "TCP_risk": "high", "gamma_prime_estimated_vol_pct": 36.4, "lattice_mismatch_pct": 0.223, "density_calculated_gcm3": 8.79, "SSS_coefficient": 0.0117, "precipitation_hardening_coeff": 0.5569, "creep_resistance_param": 1.27, "SSS_total_wt_pct": 8.0, "oxidation_resistance": 15.111, "refractory_total_wt_pct": 8.0, "GP_formers_wt_pct": 6.0, "Al_Ti_ratio": 0.5, "Cr_Co_ratio": 1.23, "Cr_Ni_ratio": 0.286, "Mo_W_ratio": 1.0, "Al_Ti_at_ratio": 0.89, "GP_formers_at_pct": 9.23, "Al_Ti_interaction": 21.22, "Cr_Al_interaction": 32.0}}
{"alloy": "PYROMET* 860", "processing": "wrought", "form": "Bar", "composition": {"Ni": 43.0, "Cr": 12.6, "Co": 4.0, "Mo": 6.0, "Al": 1.25, "Ti": 3.0, "Fe": 3.0, "Mn": 0.05, "Si": 0.05, "C": 0.05, "B": 0.01}, "yield_strength": [{"temp_c": "21", "value": 835.0}, {"temp_c": "538", "value": 840.0}, {"temp_c": "649", "value": 850.0}, {"temp_c": "760", "value": 835.0}], "uts": [{"temp_c": "21", "value": 1295.0}, {"temp_c": "538", "value": 1255.0}, {"temp_c": "649", "value": 1110.0}, {"temp_c": "760", "value": 910.0}], "elongation": [{"temp_c": "21", "value": 22.0}, {"temp_c": "538", "value": 15.0}, {"temp_c": "649", "value": 17.0}, {"temp_c": "760", "value": 18.0}], "elasticity": [{"temp_c": "21", "value": 200.0}], "computed_features": {"atomic_percent": {"Ni": 57.42, "Cr": 18.99, "Co": 5.32, "Mo": 4.9, "Al": 3.63, "Ti": 4.91, "Fe": 4.21, "Mn": 0.07, "Si": 0.14, "C": 0.33, "B": 0.07}, "gamma_composition_at": {"Ni": 55.41, "Cr": 28.2, "Co": 7.5, "Mo": 6.57, "Al": 1.74, "Ti": 1.74, "Fe": 5.93, "Mn": 0.07, "Si": 0.14, "C": 0.33, "B": 0.07}, "gamma_prime_composition_at": {"Ni": 60.95, "Cr": 2.82, "Co": 1.5, "Mo": 1.97, "Al": 6.95, "Ti": 10.47, "Fe": 1.19, "Mn": 0.07, "Si": 0.14, "C": 0.33, "B": 0.07}, "Md_avg": 0.9625, "Md_gamma": 1.003, "VEC_avg": 8.312, "TCP_risk": "high", "gamma_prime_estimated_vol_pct": 36.3, "lattice_mismatch_pct": -0.04, "density_calculated_gcm3": 8.378, "SSS_coefficient": 0.0075, "precipitation_hardening_coeff": 0.5145, "creep_resistance_param": 0.0, "SSS_total_wt_pct": 6.0, "oxidation_resistance": 12.6, "refractory_total_wt_pct": 6.0, "GP_formers_wt_pct": 4.25, "Al_Ti_ratio": 0.42, "Cr_Co_ratio": 3.14, "Cr_Ni_ratio": 0.293, "Mo_W_ratio": 600.0, "Al_Ti_at_ratio": 0.74, "GP_formers_at_pct": 8.54, "Al_Ti_interaction": 17.82, "Cr_Al_interaction": 15.75}}
{"alloy": "NIMONIC* 80A", "processing": "wrought", "form": "Bar", "composition": {"Ni": 76.0, "Cr": 19.5, "Al": 1.4, "Ti": 2.4, "Mn": 0.3, "Si": 0.3, "C": 0.06, "B": 0.003, "Zr": 0.06}, "yield_strength": [{"temp_c": "21", "value": 620.0}, {"temp_c": "538", "value": 530.0}, {"temp_c": "649", "value": 550.0}, {"temp_c": "760", "value": 505.0}, {"temp_c": "871", "value": 260.0}, {"temp_c": "982", "value": 62.0}], "uts": [{"temp_c": "21", "value": 1000.0}, {"temp_c": "538", "value": 875.0}, {"temp_c": "649", "value": 795.0}, {"temp_c": "760", "value": 600.0}, {"temp_c": "871", "value": 310.0}, {"temp_c": "982", "value": 76.0}], "elongation": [{"temp_c": "21", "value": 39.0}, {"temp_c": "538", "value": 37.0}, {"temp_c": "649", "value": 21.0}, {"temp_c": "760", "value": 17.0}, {"temp_c": "871", "value": 30.0}], "elasticity": [{"temp_c": "21", "value": 219.0}, {"temp_c": "93", "value": 215.0}, {"temp_c": "204", "value": 208.0}, {"temp_c": "316", "value": 202.0}, {"temp_c": "427", "value": 195.0}, {"temp_c": "538", "value": 188.0}, {"temp_c": "649", "value": 179.0}, {"temp_c": "760", "value": 170.0}, {"temp_c": "871", "value": 157.0}], "computed_features": {"atomic_percent": {"Ni": 72.18, "Cr": 20.9, "Al": 2.89, "Ti": 2.79, "Mn": 0.3, "Si": 0.6, "C": 0.28, "B": 0.02, "Zr": 0.04}, "gamma_composition_at": {"Ni": 70.95, "Cr": 24.75, "Al": 1.9, "Ti": 1.5, "Mn": 0.3, "Si": 0.6, "C": 0.28, "B": 0.02, "Zr": 0.04}, "gamma_prime_composition_at": {"Ni": 78.05, "Cr": 2.48, "Al": 7.61, "Ti": 8.98, "Mn": 0.3, "Si": 0.6, "C": 0.28, "B": 0.02, "Zr": 0.04}, "Md_avg": 0.8756, "Md_gamma": 0.8627, "VEC_avg": 8.684, "TCP_risk": "low", "gamma_prime_estimated_vol_pct": 17.3, "lattice_mismatch_pct": 0.65, "density_calculated_gcm3": 8.344, "SSS_coefficient": 0.0, "precipitation_hardening_coeff": 0.2362, "creep_resistance_param": 0.0, "SSS_total_wt_pct": 0, "oxidation_resistance": 15.301, "refractory_total_wt_pct": 0, "GP_formers_wt_pct": 3.8, "Al_Ti_ratio": 0.58, "Cr_Co_ratio": 1950.0, "Cr_Ni_ratio": 0.257, "Mo_W_ratio": 0.0, "Al_Ti_at_ratio": 1.03, "GP_formers_at_pct": 5.68, "Al_Ti_interaction": 8.06, "Cr_Al_interaction": 27.3}}
{"alloy": "REN\u00c9* 95", "processing": "wrought", "form": "Bar", "composition": {"Ni": 61.0, "Cr": 14.0, "Co": 8.0, "Mo": 3.5, "W": 3.5, "Nb": 3.5, "Al": 3.5, "Ti": 2.5, "C": 0.15, "B": 0.01, "Zr": 0.05}, "yield_strength": [{"temp_c": "21", "value": 1310.0}, {"temp_c": "538", "value": 1260.0}, {"temp_c": "649", "value": 1225.0}, {"temp_c": "760", "value": 1105.0}], "uts": [{"temp_c": "21", "value": 1620.0}, {"temp_c": "538", "value": 1570.0}, {"temp_c": "649", "value": 1500.0}, {"temp_c": "760", "value": 1170.0}], "elongation": [{"temp_c": "21", "value": 15.0}, {"temp_c": "538", "value": 12.0}, {"temp_c": "649", "value": 14.0}, {"temp_c": "760", "value": 15.0}], "elasticity": [{"temp_c": "21", "value": 209.0}, {"temp_c": "93", "value": 207.0}, {"temp_c": "204", "value": 202.0}, {"temp_c": "316", "value": 197.0}, {"temp_c": "427", "value": 190.0}, {"temp_c": "538", "value": 183.0}, {"temp_c": "649", "value": 176.0}, {"temp_c": "760", "value": 168.0}], "computed_features": {"atomic_percent": {"Ni": 59.96, "Cr": 15.53, "Co": 7.83, "Mo": 2.1, "W": 1.1, "Nb": 2.17, "Al": 7.48, "Ti": 3.01, "C": 0.72, "B": 0.05, "Zr": 0.03}, "gamma_composition_at": {"Ni": 56.98, "Cr": 29.34, "Co": 13.46, "Mo": 3.31, "W": 1.6, "Nb": 1.06, "Al": 2.91, "Ti": 0.83, "C": 0.72, "B": 0.05, "Zr": 0.03}, "gamma_prime_composition_at": {"Ni": 62.68, "Cr": 2.93, "Co": 2.69, "Mo": 0.99, "W": 0.64, "Nb": 3.18, "Al": 11.65, "Ti": 5.0, "C": 0.72, "B": 0.05, "Zr": 0.03}, "Md_avg": 0.9761, "Md_gamma": 1.0237, "VEC_avg": 8.309, "TCP_risk": "high", "gamma_prime_estimated_vol_pct": 52.3, "lattice_mismatch_pct": 0.177, "density_calculated_gcm3": 8.72, "SSS_coefficient": 0.0117, "precipitation_hardening_coeff": 0.7586, "creep_resistance_param": 1.1, "SSS_total_wt_pct": 10.5, "oxidation_resistance": 14.0, "refractory_total_wt_pct": 10.5, "GP_formers_wt_pct": 9.5, "Al_Ti_ratio": 1.39, "Cr_Co_ratio": 1.75, "Cr_Ni_ratio": 0.229, "Mo_W_ratio": 1.0, "Al_Ti_at_ratio": 2.48, "GP_formers_at_pct": 12.66, "Al_Ti_interaction": 22.51, "Cr_Al_interaction": 49.0}}
{"alloy": "RGT* 4", "processing": "wrought", "form": "Bar", "composition": {"Ni": 67.0, "Cr": 20.0, "Mo": 4.5, "Al": 1.4, "Ti": 2.4, "Fe": 5.0, "C": 0.06, "B": 0.004}, "yield_strength": [{"temp_c": "21", "value": 730.0}, {"temp_c": "538", "value": 690.0}, {"temp_c": "649", "value": 675.0}, {"temp_c": "760", "value": 585.0}, {"temp_c": "871", "value": -205.0}], "uts": [{"temp_c": "21", "value": 1170.0}, {"temp_c": "538", "value": 1070.0}, {"temp_c": "649", "value": 980.0}, {"temp_c": "760", "value": 740.0}, {"temp_c": "871", "value": 415.0}], "elongation": [{"temp_c": "21", "value": 20.0}, {"temp_c": "538", "value": 12.0}, {"temp_c": "649", "value": 11.0}, {"temp_c": "760", "value": 13.0}, {"temp_c": "871", "value": 18.0}], "elasticity": [], "computed_features": {"atomic_percent": {"Ni": 64.5, "Cr": 21.73, "Mo": 2.65, "Al": 2.93, "Ti": 2.83, "Fe": 5.06, "C": 0.28, "B": 0.02}, "gamma_composition_at": {"Ni": 63.28, "Cr": 26.27, "Mo": 3.06, "Al": 1.86, "Ti": 1.44, "Fe": 5.98, "C": 0.28, "B": 0.02}, "gamma_prime_composition_at": {"Ni": 69.61, "Cr": 2.63, "Mo": 0.92, "Al": 7.44, "Ti": 8.66, "Fe": 1.2, "C": 0.28, "B": 0.02}, "Md_avg": 0.9151, "Md_gamma": 0.9206, "VEC_avg": 8.53, "TCP_risk": "medium", "gamma_prime_estimated_vol_pct": 19.2, "lattice_mismatch_pct": 0.21, "density_calculated_gcm3": 8.374, "SSS_coefficient": 0.0045, "precipitation_hardening_coeff": 0.2524, "creep_resistance_param": 0.0, "SSS_total_wt_pct": 4.5, "oxidation_resistance": 15.327, "refractory_total_wt_pct": 4.5, "GP_formers_wt_pct": 3.8, "Al_Ti_ratio": 0.58, "Cr_Co_ratio": 2000.0, "Cr_Ni_ratio": 0.298, "Mo_W_ratio": 450.0, "Al_Ti_at_ratio": 1.03, "GP_formers_at_pct": 5.76, "Al_Ti_interaction": 8.29, "Cr_Al_interaction": 28.0}}
{"alloy": "REN\u00c9* 41", "processing": "wrought", "form": "Bar", "composition": {"Ni": 55.0, "Cr": 19.0, "Co": 11.0, "Mo": 10.0, "Al": 1.5, "Ti": 3.1, "C": 0.09, "B": 0.005}, "yield_strength": [{"temp_c": "21", "value": 1060.0}, {"temp_c": "538", "value": 1020.0}, {"temp_c": "649", "value": 1000.0}, {"temp_c": "760", "value": 940.0}, {"temp_c": "871", "value": 550.0}, {"temp_c": "982", "value": 260.0}], "uts": [{"temp_c": "21", "value": 1420.0}, {"temp_c": "538", "value": 1400.0}, {"temp_c": "649", "value": 1340.0}, {"temp_c": "760", "value": 1105.0}, {"temp_c": "871", "value": 620.0}, {"temp_c": "982", "value": 290.0}], "elongation": [{"temp_c": "21", "value": 14.0}, {"temp_c": "538", "value": 14.0}, {"temp_c": "649", "value": 14.0}, {"temp_c": "760", "value": 11.0}, {"temp_c": "871", "value": 19.0}, {"temp_c": "982", "value": 36.0}], "elasticity": [{"temp_c": "21", "value": 220.0}, {"temp_c": "93", "value": 216.0}, {"temp_c": "204", "value": 210.0}, {"temp_c": "316", "value": 204.0}, {"temp_c": "427", "value": 197.0}, {"temp_c": "538", "value": 191.0}, {"temp_c": "649", "value": 182.0}, {"temp_c": "760", "value": 173.0}, {"temp_c": "871", "value": 163.0}], "computed_features": {"atomic_percent": {"Ni": 54.43, "Cr": 21.22, "Co": 10.84, "Mo": 6.05, "Al": 3.23, "Ti": 3.76, "C": 0.44, "B": 0.03}, "gamma_composition_at": {"Ni": 53.2, "Cr": 26.82, "Co": 13.31, "Mo": 7.22, "Al": 1.9, "Ti": 1.74, "C": 0.44, "B": 0.03}, "gamma_prime_composition_at": {"Ni": 58.52, "Cr": 2.68, "Co": 2.66, "Mo": 2.17, "Al": 7.62, "Ti": 10.44, "C": 0.44, "B": 0.03}, "Md_avg": 0.9574, "Md_gamma": 0.9788, "VEC_avg": 8.321, "TCP_risk": "high", "gamma_prime_estimated_vol_pct": 23.2, "lattice_mismatch_pct": 0.009, "density_calculated_gcm3": 8.476, "SSS_coefficient": 0.008, "precipitation_hardening_coeff": 0.3367, "creep_resistance_param": 0.0, "SSS_total_wt_pct": 10.0, "oxidation_resistance": 15.293, "refractory_total_wt_pct": 10.0, "GP_formers_wt_pct": 4.6, "Al_Ti_ratio": 0.48, "Cr_Co_ratio": 1.73, "Cr_Ni_ratio": 0.345, "Mo_W_ratio": 1000.0, "Al_Ti_at_ratio": 0.86, "GP_formers_at_pct": 6.99, "Al_Ti_interaction": 12.14, "Cr_Al_interaction": 28.5}}
{"alloy": "HAYNES* 214 (sheet)", "processing": "wrought", "form": "Sheet", "composition": {"Ni": 75.0, "Cr": 16.0, "Al": 4.5, "Fe": 3.0, "Mn": 0.2, "Si": 0.1, "C": 0.05}, "yield_strength": [{"temp_c": "21", "value": 577.0}, {"temp_c": "649", "value": 537.0}, {"temp_c": "760", "value": 498.0}, {"temp_c": "871", "value": 279.0}, {"temp_c": "982", "value": 41.0}, {"temp_c": "1093", "value": 20.0}], "uts": [{"temp_c": "21", "value": 930.0}, {"temp_c": "649", "value": 608.0}, {"temp_c": "760", "value": 608.0}, {"temp_c": "871", "value": 341.0}, {"temp_c": "982", "value": 68.0}, {"temp_c": "1093", "value": 38.0}], "elongation": [{"temp_c": "21", "value": 42.0}, {"temp_c": "649", "value": 33.0}, {"temp_c": "760", "value": 23.0}, {"temp_c": "871", "value": 33.0}, {"temp_c": "982", "value": 86.0}, {"temp_c": "1093", "value": 88.0}], "elasticity": [{"temp_c": "21", "value": 217.0}, {"temp_c": "93", "value": 211.0}, {"temp_c": "204", "value": 204.0}, {"temp_c": "316", "value": 198.0}, {"temp_c": "427", "value": 189.0}, {"temp_c": "538", "value": 174.0}, {"temp_c": "649", "value": 165.0}, {"temp_c": "760", "value": 154.0}, {"temp_c": "871", "value": 139.0}, {"temp_c": "982", "value": 131.0}], "computed_features": {"atomic_percent": {"Ni": 70.31, "Cr": 16.93, "Al": 9.18, "Fe": 2.96, "Mn": 0.2, "Si": 0.2, "C": 0.23}, "gamma_composition_at": {"Ni": 68.45, "Cr": 22.42, "Al": 5.06, "Fe": 3.78, "Mn": 0.2, "Si": 0.2, "C": 0.23}, "gamma_prime_composition_at": {"Ni": 75.29, "Cr": 2.24, "Al": 20.22, "Fe": 0.76, "Mn": 0.2, "Si": 0.2, "C": 0.23}, "Md_avg": 0.8973, "Md_gamma": 0.8753, "VEC_avg": 8.568, "TCP_risk": "low", "gamma_prime_estimated_vol_pct": 27.2, "lattice_mismatch_pct": 0.266, "density_calculated_gcm3": 8.296, "SSS_coefficient": 0.0001, "precipitation_hardening_coeff": 0.4788, "creep_resistance_param": 0.0, "SSS_total_wt_pct": 0, "oxidation_resistance": 15.22, "refractory_total_wt_pct": 0, "GP_formers_wt_pct": 4.5, "Al_Ti_ratio": 450.0, "Cr_Co_ratio": 1600.0, "Cr_Ni_ratio": 0.213, "Mo_W_ratio": 0.0, "Al_Ti_at_ratio": 918.0, "GP_formers_at_pct": 9.18, "Al_Ti_interaction": 0.0, "Cr_Al_interaction": 72.0}}
