Repository: AlexLecu/AlloyGraph

## Overview
The system employs a **Hybrid Physics-ML Engine**. Instead of training on raw composition alone, we first derive meaningful metallurgical parameters to guide the models.

We train **4 ensemble models** (Random Forest + XGBoost) to predict:
1. **Yield Strength (YS)** - MPa
2. **Ultimate Tensile Strength (UTS)** - MPa
3. **Elongation (EL)** - %
4. **Elastic Modulus (EM)** - GPa

Each model is trained using **GroupKFold cross-validation** (grouped by alloy name) to prevent data leakage.

File: backend/alloy_crew/models/training_data/final_alloy_data_enriched.jsonl (part 3 of 5)
{"alloy": "TAZ-8A", "processing": "cast", "form": null, "composition": {"Ni": 68.0, "Cr": 6.0, "Mo": 4.0, "W": 4.0, "Ta": 8.0, "Nb": 2.5, "Al": 6.0, "C": 0.12, "B": 0.004, "Zr": 1.0}, "yield_strength": [], "uts": [{"temp_c": "21", "value": 885.0}, {"temp_c": "649", "value": 885.0}, {"temp_c": "760", "value": 760.0}, {"temp_c": "871", "value": 550.0}, {"temp_c": "982", "value": 340.0}], "elongation": [{"temp_c": " 21", "value": 5.0}, {"temp_c": "760", "value": 3.0}, {"temp_c": "871", "value": 4.0}, {"temp_c": "982", "value": 5.0}, {"temp_c": "1093", "value": 4.0}], "elasticity": [], "computed_features": {"atomic_percent": {"Ni": 70.12, "Cr": 6.98, "Mo": 2.52, "W": 1.32, "Ta": 2.68, "Nb": 1.63, "Al": 13.46, "C": 0.6, "B": 0.02, "Zr": 0.66}, "gamma_composition_at": {"Ni": 65.02, "Cr": 23.78, "Mo": 5.59, "W": 2.5, "Ta": 0.8, "Nb": 0.63, "Al": 4.01, "C": 0.6, "B": 0.02, "Zr": 0.66}, "gamma_prime_composition_at": {"Ni": 71.52, "Cr": 2.38, "Mo": 1.68, "W": 1.0, "Ta": 3.2, "Nb": 1.9, "Al": 16.05, "C": 0.6, "B": 0.02, "Zr": 0.66}, "Md_avg": 1.0124, "Md_gamma": 0.9923, "VEC_avg": 8.332, "TCP_risk": "high", "gamma_prime_estimated_vol_pct": 78.5, "lattice_mismatch_pct": 0.052, "density_calculated_gcm3": 9.48, "SSS_coefficient": 0.016, "precipitation_hardening_coeff": 1.1926, "creep_resistance_param": 1.32, "SSS_total_wt_pct": 18.5, "oxidation_resistance": 6.0, "refractory_total_wt_pct": 18.5, "GP_formers_wt_pct": 16.5, "Al_Ti_ratio": 600.0, "Cr_Co_ratio": 600.0, "Cr_Ni_ratio": 0.088, "Mo_W_ratio": 1.0, "Al_Ti_at_ratio": 1346.0, "GP_formers_at_pct": 17.77, "Al_Ti_interaction": 0.0, "Cr_Al_interaction": 36.0}}
{"alloy": "TAZ-8B(DS)", "processing": "cast", "form": null, "composition": {"Ni": 64.0, "Cr": 6.0, "Co": 5.0, "Mo": 4.0, "W": 4.0, "Ta": 8.0, "Nb": 1.5, "Al": 6.0, "C": 0.12, "B": 0.004, "Zr": 1.0}, "yield_strength": [], "uts": [{"temp_c": "21", "value": 1055.0}, {"temp_c": "649", "value": 1185.0}, {"temp_c": "760", "value": 1185.0}, {"temp_c": "871", "value": 860.0}, {"temp_c": "982", "value": 550.0}, {"temp_c": "1093", "value": 295.0}], "elongation": [{"temp_c": " 21", "value": 9.0}, {"temp_c": "649", "value": 7.0}, {"temp_c": "760", "value": 7.0}, {"temp_c": "871", "value": 12.0}, {"temp_c": "982", "value": 10.0}, {"temp_c": "1093", "value": 22.0}], "elasticity": [], "computed_features": {"atomic_percent": {"Ni": 65.76, "Cr": 6.96, "Co": 5.12, "Mo": 2.51, "W": 1.31, "Ta": 2.67, "Nb": 0.97, "Al": 13.41, "C": 0.6, "B": 0.02, "Zr": 0.66}, "gamma_composition_at": {"Ni": 61.3, "Cr": 20.19, "Co": 12.26, "Mo": 5.12, "W": 2.33, "Ta": 0.84, "Nb": 0.39, "Al": 4.21, "C": 0.6, "B": 0.02, "Zr": 0.66}, "gamma_prime_composition_at": {"Ni": 67.43, "Cr": 2.02, "Co": 2.45, "Mo": 1.54, "W": 0.93, "Ta": 3.35, "Nb": 1.18, "Al": 16.85, "C": 0.6, "B": 0.02, "Zr": 0.66}, "Md_avg": 1.0052, "Md_gamma": 1.0093, "VEC_avg": 8.319, "TCP_risk": "high", "gamma_prime_estimated_vol_pct": 72.8, "lattice_mismatch_pct": 0.133, "density_calculated_gcm3": 9.483, "SSS_coefficient": 0.0152, "precipitation_hardening_coeff": 1.1442, "creep_resistance_param": 1.31, "SSS_total_wt_pct": 17.5, "oxidation_resistance": 6.0, "refractory_total_wt_pct": 17.5, "GP_formers_wt_pct": 15.5, "Al_Ti_ratio": 600.0, "Cr_Co_ratio": 1.2, "Cr_Ni_ratio": 0.094, "Mo_W_ratio": 1.0, "Al_Ti_at_ratio": 1341.0, "GP_formers_at_pct": 17.05, "Al_Ti_interaction": 0.0, "Cr_Al_interaction": 36.0}}
{"alloy": "TRW-NASA VI A", "processing": "cast", "form": null, "composition": {"Ni": 61.0, "Cr": 6.1, "Co": 7.5, "Mo": 2.0, "W": 5.8, "Ta": 9.0, "Nb": 0.5, "Al": 5.4, "Ti": 1.0, "C": 0.13, "B": 0.02, "Zr": 0.13, "Other": 0.5}, "yield_strength": [{"temp_c": "21", "value": 940.0}, {"temp_c": "649", "value": 945.0}, {"temp_c": "760", "value": 945.0}, {"temp_c": "871", "value": 770.0}, {"temp_c": "982", "value": 520.0}, {"temp_c": "1093", "value": 310.0}], "uts": [{"temp_c": "21", "value": 1050.0}, {"temp_c": "649", "value": 1140.0}, {"temp_c": "760", "value": 1095.0}, {"temp_c": "871", "value": 870.0}, {"temp_c": "982", "value": 595.0}, {"temp_c": "1093", "value": 340.0}], "elongation": [{"temp_c": " 21", "value": 4.0}, {"temp_c": "649", "value": 4.0}, {"temp_c": "760", "value": 4.5}, {"temp_c": "871", "value": 2.5}, {"temp_c": "1093", "value": 5.0}], "elasticity": [], "computed_features": {"atomic_percent": {"Ni": 63.9, "Cr": 7.21, "Co": 7.82, "Mo": 1.28, "W": 1.94, "Ta": 3.06, "Nb": 0.33, "Al": 12.3, "Ti": 1.28, "C": 0.67, "B": 0.11, "Zr": 0.09}, "gamma_composition_at": {"Ni": 59.43, "Cr": 22.37, "Co": 19.67, "Mo": 2.71, "W": 3.54, "Ta": 0.94, "Nb": 0.13, "Al": 3.77, "Ti": 0.27, "C": 0.67, "B": 0.11, "Zr": 0.09}, "gamma_prime_composition_at": {"Ni": 65.37, "Cr": 2.24, "Co": 3.93, "Mo": 0.81, "W": 1.42, "Ta": 3.76, "Nb": 0.4, "Al": 15.1, "Ti": 1.61, "C": 0.67, "B": 0.11, "Zr": 0.09}, "Md_avg": 0.9936, "Md_gamma": 1.039, "VEC_avg": 8.343, "TCP_risk": "high", "gamma_prime_estimated_vol_pct": 75.3, "lattice_mismatch_pct": 0.197, "density_calculated_gcm3": 9.734, "SSS_coefficient": 0.0159, "precipitation_hardening_coeff": 1.1784, "creep_resistance_param": 1.94, "SSS_total_wt_pct": 17.3, "oxidation_resistance": 6.1, "refractory_total_wt_pct": 17.3, "GP_formers_wt_pct": 15.9, "Al_Ti_ratio": 5.35, "Cr_Co_ratio": 0.81, "Cr_Ni_ratio": 0.1, "Mo_W_ratio": 0.34, "Al_Ti_at_ratio": 9.53, "GP_formers_at_pct": 16.97, "Al_Ti_interaction": 15.74, "Cr_Al_interaction": 32.94}}
{"alloy": "UDIMET* 500", "processing": "cast", "form": null, "composition": {"Ni": 52.0, "Cr": 18.0, "Co": 19.0, "Mo": 4.2, "Al": 3.0, "Ti": 3.0, "C": 0.07, "B": 0.007, "Zr": 0.05}, "yield_strength": [{"temp_c": "21", "value": 815.0}, {"temp_c": "538", "value": 725.0}, {"temp_c": "649", "value": 705.0}], "uts": [{"temp_c": "21", "value": 930.0}, {"temp_c": "538", "value": 895.0}, {"temp_c": "649", "value": 885.0}, {"temp_c": "760", "value": 855.0}, {"temp_c": "871", "value": 650.0}, {"temp_c": "982", "value": 130.0}], "elongation": [{"temp_c": " 21", "value": 13.0}, {"temp_c": "538", "value": 13.0}, {"temp_c": "649", "value": 13.0}, {"temp_c": "760", "value": 9.0}, {"temp_c": "871", "value": 8.5}, {"temp_c": "982", "value": 50.0}], "elasticity": [], "computed_features": {"atomic_percent": {"Ni": 49.8, "Cr": 19.46, "Co": 18.12, "Mo": 2.46, "Al": 6.25, "Ti": 3.52, "C": 0.33, "B": 0.04, "Zr": 0.03}, "gamma_composition_at": {"Ni": 48.18, "Cr": 27.9, "Co": 24.78, "Mo": 3.22, "Al": 3.11, "Ti": 1.31, "C": 0.33, "B": 0.04, "Zr": 0.03}, "gamma_prime_composition_at": {"Ni": 53.0, "Cr": 2.79, "Co": 4.96, "Mo": 0.96, "Al": 12.45, "Ti": 7.88, "C": 0.33, "B": 0.04, "Zr": 0.03}, "Md_avg": 0.9578, "Md_gamma": 0.9963, "VEC_avg": 8.27, "TCP_risk": "high", "gamma_prime_estimated_vol_pct": 33.6, "lattice_mismatch_pct": 0.23, "density_calculated_gcm3": 8.322, "SSS_coefficient": 0.0047, "precipitation_hardening_coeff": 0.5663, "creep_resistance_param": 0.0, "SSS_total_wt_pct": 4.2, "oxidation_resistance": 15.429, "refractory_total_wt_pct": 4.2, "GP_formers_wt_pct": 6.0, "Al_Ti_ratio": 1.0, "Cr_Co_ratio": 0.95, "Cr_Ni_ratio": 0.346, "Mo_W_ratio": 420.0, "Al_Ti_at_ratio": 1.77, "GP_formers_at_pct": 9.77, "Al_Ti_interaction": 22.0, "Cr_Al_interaction": 54.0}}
{"alloy": "UDIMET* 710", "processing": "cast", "form": null, "composition": {"Ni": 55.0, "Cr": 18.0, "Co": 15.0, "Mo": 3.0, "W": 1.5, "Al": 2.5, "Ti": 5.0, "C": 0.07, "B": 0.02, "Zr": 0.05}, "uts": [{"temp_c": "21", "value": 1075.0}, {"temp_c": "649", "value": 1110.0}, {"temp_c": "760", "value": 1055.0}, {"temp_c": "871", "value": 730.0}, {"temp_c": "982", "value": 415.0}, {"temp_c": "1093", "value": 240.0}], "elongation": [{"temp_c": " 21", "value": 8.0}, {"temp_c": "649", "value": 12.0}, {"temp_c": "760", "value": 18.0}, {"temp_c": "871", "value": 23.0}, {"temp_c": "982", "value": 27.0}, {"temp_c": "1093", "value": 25.0}], "elasticity": [], "computed_features": {"atomic_percent": {"Ni": 52.57, "Cr": 19.42, "Co": 14.28, "Mo": 1.75, "W": 0.46, "Al": 5.2, "Ti": 5.86, "C": 0.33, "B": 0.1, "Zr": 0.03}, "gamma_composition_at": {"Ni": 50.22, "Cr": 33.5, "Co": 22.8, "Mo": 2.6, "W": 0.64, "Al": 2.17, "Ti": 1.76, "C": 0.33, "B": 0.1, "Zr": 0.03}, "gamma_prime_composition_at": {"Ni": 55.25, "Cr": 3.35, "Co": 4.56, "Mo": 0.78, "W": 0.26, "Al": 8.66, "Ti": 10.54, "C": 0.33, "B": 0.1, "Zr": 0.03}, "Md_avg": 0.9771, "Md_gamma": 1.0526, "VEC_avg": 8.248, "TCP_risk": "high", "gamma_prime_estimated_vol_pct": 46.7, "lattice_mismatch_pct": 0.196, "density_calculated_gcm3": 8.407, "SSS_coefficient": 0.0078, "precipitation_hardening_coeff": 0.7558, "creep_resistance_param": 0.46, "SSS_total_wt_pct": 4.5, "oxidation_resistance": 15.366, "refractory_total_wt_pct": 4.5, "GP_formers_wt_pct": 7.5, "Al_Ti_ratio": 0.5, "Cr_Co_ratio": 1.2, "Cr_Ni_ratio": 0.327, "Mo_W_ratio": 1.99, "Al_Ti_at_ratio": 0.89, "GP_formers_at_pct": 11.06, "Al_Ti_interaction": 30.47, "Cr_Al_interaction": 45.0}}
{"alloy": "WAZ-20(DS)", "processing": "cast", "form": null, "composition": {"Ni": 72.0, "W": 20.0, "Al": 6.5, "C": 0.2, "Zr": 1.5}, "uts": [{"temp_c": "21", "value": 895.0}, {"temp_c": "649", "value": 830.0}, {"temp_c": "760", "value": 830.0}, {"temp_c": "871", "value": 775.0}, {"temp_c": "982", "value": 485.0}, {"temp_c": "1093", "value": 310.0}], "elongation": [{"temp_c": " 21", "value": 13.0}, {"temp_c": "649", "value": 5.0}, {"temp_c": "760", "value": 4.0}, {"temp_c": "871", "value": 5.0}, {"temp_c": "982", "value": 10.0}, {"temp_c": "1093", "value": 12.0}], "elasticity": [], "computed_features": {"atomic_percent": {"Ni": 76.22, "W": 6.76, "Al": 14.97, "C": 1.03, "Zr": 1.02}, "gamma_composition_at": {"Ni": 72.22, "W": 10.13, "Al": 5.62, "C": 1.03, "Zr": 1.02}, "gamma_prime_composition_at": {"Ni": 79.44, "W": 4.05, "Al": 22.49, "C": 1.03, "Zr": 1.02}, "Md_avg": 0.9724, "Md_gamma": 0.8218, "VEC_avg": 8.559, "TCP_risk": "low", "gamma_prime_estimated_vol_pct": 55.4, "lattice_mismatch_pct": 0.068, "density_calculated_gcm3": 10.515, "SSS_coefficient": 0.0236, "precipitation_hardening_coeff": 1.1142, "creep_resistance_param": 6.76, "SSS_total_wt_pct": 20.0, "oxidation_resistance": 0.0, "refractory_total_wt_pct": 20.0, "GP_formers_wt_pct": 6.5, "Al_Ti_ratio": 650.0, "Cr_Co_ratio": 0.0, "Cr_Ni_ratio": 0.0, "Mo_W_ratio": 0.0, "Al_Ti_at_ratio": 1497.0, "GP_formers_at_pct": 14.97, "Al_Ti_interaction": 0.0, "Cr_Al_interaction": 0.0}}
{"alloy": "ASTROLOY", "processing": "wrought", "form": "Bar", "composition": {"Ni": 55.0, "Cr": 15.0, "Co": 17.0, "Mo": 5.3, "Al": 4.0, "Ti": 3.5, "C": 0.06, "B": 0.03}, "yield_strength": [{"temp_c": "21", "value": 1050.0}, {"temp_c": "538", "value": 965.0}, {"temp_c": "649", "value": 965.0}, {"temp_c": "760", "value": 910.0}, {"temp_c": "871", "value": 690.0}, {"temp_c": "982", "value": 275.0}], "uts": [{"temp_c": "21", "value": 1415.0}, {"temp_c": "538", "value": 1240.0}, {"temp_c": "649", "value": 1310.0}, {"temp_c": "760", "value": 1160.0}, {"temp_c": "871", "value": 775.0}, {"temp_c": "982", "value": 415.0}], "elongation": [{"temp_c": "21", "value": 16.0}, {"temp_c": "538", "value": 16.0}, {"temp_c": "649", "value": 18.0}, {"temp_c": "760", "value": 21.0}, {"temp_c": "871", "value": 25.0}, {"temp_c": "982", "value": 30.0}], "elasticity": [], "computed_features": {"atomic_percent": {"Ni": 52.11, "Cr": 16.04, "Co": 16.04, "Mo": 3.07, "Al": 8.24, "Ti": 4.07, "C": 0.28, "B": 0.15}, "gamma_composition_at": {"Ni": 49.74, "Cr": 28.06, "Co": 25.9, "Mo": 4.6, "Al": 3.39, "Ti": 1.2, "C": 0.28, "B": 0.15}, "gamma_prime_composition_at": {"Ni": 54.72, "Cr": 2.81, "Co": 5.18, "Mo": 1.38, "Al": 13.57, "Ti": 7.22, "C": 0.28, "B": 0.15}, "Md_avg": 0.978, "Md_gamma": 1.0416, "VEC_avg": 8.227, "TCP_risk": "high", "gamma_prime_estimated_vol_pct": 47.6, "lattice_mismatch_pct": 0.081, "density_calculated_gcm3": 8.308, "SSS_coefficient": 0.006, "precipitation_hardening_coeff": 0.8493, "creep_resistance_param": 0.0, "SSS_total_wt_pct": 5.3, "oxidation_resistance": 15.0, "refractory_total_wt_pct": 5.3, "GP_formers_wt_pct": 7.5, "Al_Ti_ratio": 1.14, "Cr_Co_ratio": 0.88, "Cr_Ni_ratio": 0.273, "Mo_W_ratio": 530.0, "Al_Ti_at_ratio": 2.02, "GP_formers_at_pct": 12.31, "Al_Ti_interaction": 33.54, "Cr_Al_interaction": 60.0}}
{"alloy": "D-979", "processing": "wrought", "form": "Bar", "composition": {"Ni": 45.0, "Cr": 15.0, "Mo": 4.0, "W": 4.0, "Al": 1.0, "Ti": 3.0, "Fe": 27.0, "Mn": 0.25, "Si": 0.2, "C": 0.05, "B": 0.01}, "yield_strength": [{"temp_c": "21", "value": 1005.0}, {"temp_c": "538", "value": 925.0}, {"temp_c": "649", "value": 890.0}, {"temp_c": "760", "value": 655.0}, {"temp_c": "871", "value": 305.0}], "uts": [{"temp_c": "21", "value": 1410.0}, {"temp_c": "538", "value": 1295.0}, {"temp_c": "649", "value": 1105.0}, {"temp_c": "760", "value": 720.0}, {"temp_c": "871", "value": 345.0}], "elongation": [{"temp_c": "21", "value": 15.0}, {"temp_c": "538", "value": 15.0}, {"temp_c": "649", "value": 21.0}, {"temp_c": "760", "value": 17.0}, {"temp_c": "871", "value": 18.0}], "elasticity": [{"temp_c": "21", "value": 207.0}, {"temp_c": "93", "value": 206.0}, {"temp_c": "204", "value": 202.0}, {"temp_c": "316", "value": 197.0}, {"temp_c": "427", "value": 190.0}, {"temp_c": "538", "value": 178.0}, {"temp_c": "649", "value": 167.0}, {"temp_c": "760", "value": 156.0}, {"temp_c": "871", "value": 146.0}], "computed_features": {"atomic_percent": {"Ni": 44.61, "Cr": 16.78, "Mo": 2.43, "W": 1.27, "Al": 2.16, "Ti": 3.65, "Fe": 28.13, "Mn": 0.26, "Si": 0.41, "C": 0.24, "B": 0.05}, "gamma_composition_at": {"Ni": 43.34, "Cr": 22.82, "Mo": 3.06, "W": 1.54, "Al": 1.15, "Ti": 1.48, "Fe": 36.78, "Mn": 0.26, "Si": 0.41, "C": 0.24, "B": 0.05}, "gamma_prime_composition_at": {"Ni": 47.67, "Cr": 2.28, "Mo": 0.92, "W": 0.62, "Al": 4.59, "Ti": 8.87, "Fe": 7.36, "Mn": 0.26, "Si": 0.41, "C": 0.24, "B": 0.05}, "Md_avg": 0.9355, "Md_gamma": 1.0152, "VEC_avg": 8.162, "TCP_risk": "high", "gamma_prime_estimated_vol_pct": 29.4, "lattice_mismatch_pct": -0.318, "density_calculated_gcm3": 8.618, "SSS_coefficient": 0.0113, "precipitation_hardening_coeff": 0.315, "creep_resistance_param": 1.27, "SSS_total_wt_pct": 8.0, "oxidation_resistance": 15.0, "refractory_total_wt_pct": 8.0, "GP_formers_wt_pct": 4.0, "Al_Ti_ratio": 0.33, "Cr_Co_ratio": 1500.0, "Cr_Ni_ratio": 0.333, "Mo_W_ratio": 1.0, "Al_Ti_at_ratio": 0.59, "GP_formers_at_pct": 5.81, "Al_Ti_interaction": 7.88, "Cr_Al_interaction": 15.0}}
{"alloy": "HASTELLOY* X", "processing": "wrought", "form": "Sheet", "composition": {"Ni": 47.0, "Cr": 22.0, "Co": 1.5, "Mo": 9.0, "W": 0.6, "Fe": 18.5, "Mn": 0.5, "Si": 0.5, "C": 0.1}, "yield_strength": [{"temp_c": "21", "value": 360.0}, {"temp_c": "538", "value": 290.0}, {"temp_c": "649", "value": 275.0}, {"temp_c": "760", "value": 260.0}, {"temp_c": "871", "value": 180.0}, {"temp_c": "982", "value": 110.0}, {"temp_c": "1093", "value": 55.0}], "uts": [{"temp_c": "21", "value": 785.0}, {"temp_c": "538", "value": 650.0}, {"temp_c": "649", "value": 570.0}, {"temp_c": "760", "value": 435.0}, {"temp_c": "871", "value": 255.0}, {"temp_c": "982", "value": 150.0}, {"temp_c": "1093", "value": 90.0}], "elongation": [{"temp_c": "21", "value": 43.0}, {"temp_c": "538", "value": 45.0}, {"temp_c": "649", "value": 37.0}, {"temp_c": "760", "value": 37.0}, {"temp_c": "871", "value": 50.0}, {"temp_c": "982", "value": 45.0}, {"temp_c": "1093", "value": 40.0}], "elasticity": [{"temp_c": "21", "value": 197.0}, {"temp_c": "93", "value": 194.0}, {"temp_c": "204", "value": 186.0}, {"temp_c": "316", "value": 178.0}, {"temp_c": "427", "value": 170.0}, {"temp_c": "538", "value": 161.0}, {"temp_c": "649", "value": 154.0}, {"temp_c": "760", "value": 146.0}, {"temp_c": "871", "value": 137.0}, {"temp_c": "982", "value": 128.0}], "computed_features": {"atomic_percent": {"Ni": 46.75, "Cr": 24.7, "Co": 1.49, "Mo": 5.48, "W": 0.19, "Fe": 19.34, "Mn": 0.53, "Si": 1.04, "C": 0.49}, "gamma_composition_at": {"Ni": 46.7, "Cr": 24.92, "Co": 1.5, "Mo": 5.52, "W": 0.19, "Fe": 19.5, "Mn": 0.53, "Si": 1.04, "C": 0.49}, "gamma_prime_composition_at": {"Ni": 51.37, "Cr": 2.49, "Co": 0.3, "Mo": 1.66, "W": 0.08, "Fe": 3.9, "Mn": 0.53, "Si": 1.04, "C": 0.49}, "Md_avg": 0.8829, "Md_gamma": 0.8871, "VEC_avg": 8.198, "TCP_risk": "low", "gamma_prime_estimated_vol_pct": 0.0, "lattice_mismatch_pct": -1.309, "density_calculated_gcm3": 8.47, "SSS_coefficient": 0.0084, "precipitation_hardening_coeff": 0.0, "creep_resistance_param": 0.19, "SSS_total_wt_pct": 9.6, "oxidation_resistance": 15.0, "refractory_total_wt_pct": 9.6, "GP_formers_wt_pct": 0, "Al_Ti_ratio": 0.0, "Cr_Co_ratio": 14.57, "Cr_Ni_ratio": 0.468, "Mo_W_ratio": 14.75, "Al_Ti_at_ratio": 0.0, "GP_formers_at_pct": 0, "Al_Ti_interaction": 0, "Cr_Al_interaction": 0.0}}
{"alloy": "HASTELLOY* S", "processing": "wrought", "form": "Sheet", "composition": {"Ni": 67.0, "Cr": 15.5, "Mo": 14.5, "Al": 0.2, "Fe": 1.0, "Mn": 0.5, "Si": 0.4, "C": 0.02, "B": 0.009}, "yield_strength": [{"temp_c": "21", "value": 444.0}, {"temp_c": "538", "value": 338.0}, {"temp_c": "649", "value": 322.0}, {"temp_c": "760", "value": 311.0}, {"temp_c": "871", "value": 218.0}, {"temp_c": "982", "value": 110.0}, {"temp_c": "1093", "value": 52.0}], "uts": [{"temp_c": "21", "value": 844.0}, {"temp_c": "538", "value": 773.0}, {"temp_c": "649", "value": 720.0}, {"temp_c": "760", "value": 574.0}, {"temp_c": "871", "value": 341.0}, {"temp_c": "982", "value": 193.0}, {"temp_c": "1093", "value": 110.0}], "elongation": [{"temp_c": "21", "value": 49.0}, {"temp_c": "538", "value": 50.0}, {"temp_c": "649", "value": 56.0}, {"temp_c": "760", "value": 70.0}, {"temp_c": "871", "value": 47.0}, {"temp_c": "982", "value": 46.0}, {"temp_c": "1093", "value": 75.0}], "elasticity": [{"temp_c": "21", "value": 212.0}, {"temp_c": "538", "value": 182.0}, {"temp_c": "649", "value": 174.0}, {"temp_c": "760", "value": 166.0}, {"temp_c": "982", "value": 132.0}], "computed_features": {"atomic_percent": {"Ni": 69.53, "Cr": 18.15, "Mo": 9.2, "Al": 0.45, "Fe": 1.09, "Mn": 0.55, "Si": 0.87, "C": 0.1, "B": 0.05}, "gamma_composition_at": {"Ni": 69.46, "Cr": 18.31, "Mo": 9.26, "Al": 0.44, "Fe": 1.1, "Mn": 0.55, "Si": 0.87, "C": 0.1, "B": 0.05}, "gamma_prime_composition_at": {"Ni": 76.41, "Cr": 1.83, "Mo": 2.78, "Al": 1.75, "Fe": 0.22, "Mn": 0.55, "Si": 0.87, "C": 0.1, "B": 0.05}, "Md_avg": 0.8663, "Md_gamma": 0.8685, "VEC_avg": 8.7, "TCP_risk": "low", "gamma_prime_estimated_vol_pct": 0.0, "lattice_mismatch_pct": -1.101, "density_calculated_gcm3": 8.775, "SSS_coefficient": 0.0094, "precipitation_hardening_coeff": 0.0, "creep_resistance_param": 0.0, "SSS_total_wt_pct": 14.5, "oxidation_resistance": 15.006, "refractory_total_wt_pct": 14.5, "GP_formers_wt_pct": 0.2, "Al_Ti_ratio": 20.0, "Cr_Co_ratio": 1550.0, "Cr_Ni_ratio": 0.231, "Mo_W_ratio": 1450.0, "Al_Ti_at_ratio": 45.0, "GP_formers_at_pct": 0.45, "Al_Ti_interaction": 0.0, "Cr_Al_interaction": 3.1}}
{"alloy": "HAYNES* HR-120", "processing": "wrought", "form": "Sheet", "composition": {"Ni": 37.0, "Cr": 25.0, "Co": 3.0, "Mo": 1.0, "W": 1.0, "Nb": 0.7, "Al": 0.1, "Fe": 33.0, "Mn": 0.7, "Si": 0.6, "C": 0.05}, "yield_strength": [{"temp_c": "21", "value": 328.0}, {"temp_c": "538", "value": 195.0}, {"temp_c": "649", "value": 186.0}, {"temp_c": "760", "value": 182.0}, {"temp_c": "871", "value": 170.0}, {"temp_c": "982", "value": 91.0}, {"temp_c": "1093", "value": 44.0}], "uts": [{"temp_c": "21", "value": 718.0}, {"temp_c": "538", "value": 552.0}, {"temp_c": "649", "value": 507.0}, {"temp_c": "760", "value": 396.0}, {"temp_c": "871", "value": 225.0}, {"temp_c": "982", "value": 118.0}, {"temp_c": "1093", "value": 61.0}], "elongation": [{"temp_c": "21", "value": 46.0}, {"temp_c": "538", "value": 53.0}, {"temp_c": "649", "value": 55.0}, {"temp_c": "760", "value": 48.0}, {"temp_c": "871", "value": 67.0}, {"temp_c": "982", "value": 74.0}, {"temp_c": "1093", "value": 56.0}], "elasticity": [{"temp_c": "21", "value": 197.0}, {"temp_c": "93", "value": 194.0}, {"temp_c": "204", "value": 186.0}, {"temp_c": "316", "value": 179.0}, {"temp_c": "427", "value": 170.0}, {"temp_c": "538", "value": 163.0}, {"temp_c": "649", "value": 155.0}, {"temp_c": "760", "value": 148.0}, {"temp_c": "871", "value": 139.0}, {"temp_c": "982", "value": 130.0}, {"temp_c": "1093", "value": 119.0}], "computed_features": {"atomic_percent": {"Ni": 34.67, "Cr": 26.44, "Co": 2.8, "Mo": 0.57, "W": 0.3, "Nb": 0.41, "Al": 0.2, "Fe": 32.49, "Mn": 0.7, "Si": 1.17, "C": 0.23}, "gamma_composition_at": {"Ni": 34.64, "Cr": 26.68, "Co": 2.82, "Mo": 0.57, "W": 0.3, "Nb": 0.4, "Al": 0.19, "Fe": 32.75, "Mn": 0.7, "Si": 1.17, "C": 0.23}, "gamma_prime_composition_at": {"Ni": 38.1, "Cr": 2.67, "Co": 0.56, "Mo": 0.17, "W": 0.12, "Nb": 1.21, "Al": 0.78, "Fe": 6.55, "Mn": 0.7, "Si": 1.17, "C": 0.23}, "Md_avg": 0.8773, "Md_gamma": 0.8821, "VEC_avg": 7.993, "TCP_risk": "low", "gamma_prime_estimated_vol_pct": 0.0, "lattice_mismatch_pct": -0.924, "density_calculated_gcm3": 8.202, "SSS_coefficient": 0.0038, "precipitation_hardening_coeff": 0.0, "creep_resistance_param": 0.3, "SSS_total_wt_pct": 2.7, "oxidation_resistance": 15.04, "refractory_total_wt_pct": 2.7, "GP_formers_wt_pct": 0.8, "Al_Ti_ratio": 10.0, "Cr_Co_ratio": 8.31, "Cr_Ni_ratio": 0.675, "Mo_W_ratio": 0.99, "Al_Ti_at_ratio": 20.0, "GP_formers_at_pct": 0.61, "Al_Ti_interaction": 0.0, "Cr_Al_interaction": 2.5}}
{"alloy": "HAYNES* HR-160", "processing": "wrought", "form": "Sheet", "composition": {"Ni": 37.0, "Cr": 28.0, "Co": 29.0, "Fe": 2.0, "Mn": 0.5, "Si": 2.8, "C": 0.05}, "yield_strength": [{"temp_c": "21", "value": 353.0}, {"temp_c": "538", "value": 225.0}, {"temp_c": "649", "value": 215.0}, {"temp_c": "760", "value": 212.0}, {"temp_c": "871", "value": 110.0}, {"temp_c": "982", "value": 66.0}, {"temp_c": "1093", "value": 32.0}], "uts": [{"temp_c": "21", "value": 758.0}, {"temp_c": "538", "value": 569.0}, {"temp_c": "649", "value": 519.0}, {"temp_c": "760", "value": 421.0}, {"temp_c": "871", "value": 241.0}, {"temp_c": "982", "value": 129.0}, {"temp_c": "1093", "value": 68.0}], "elongation": [{"temp_c": "21", "value": 63.0}, {"temp_c": "538", "value": 73.0}, {"temp_c": "649", "value": 62.0}, {"temp_c": "760", "value": 47.0}, {"temp_c": "871", "value": 41.0}, {"temp_c": "982", "value": 51.0}, {"temp_c": "1093", "value": 53.0}], "elasticity": [{"temp_c": "21", "value": 210.0}, {"temp_c": "93", "value": 207.0}, {"temp_c": "204", "value": 200.0}, {"temp_c": "316", "value": 192.0}, {"temp_c": "427", "value": 183.0}, {"temp_c": "538", "value": 177.0}, {"temp_c": "649", "value": 168.0}, {"temp_c": "760", "value": 158.0}, {"temp_c": "871", "value": 150.0}, {"temp_c": "982", "value": 137.0}], "computed_features": {"atomic_percent": {"Ni": 34.84, "Cr": 29.75, "Co": 27.19, "Fe": 1.98, "Mn": 0.5, "Si": 5.51, "C": 0.23}, "gamma_composition_at": {"Ni": 34.81, "Cr": 30.02, "Co": 27.41, "Fe": 2.0, "Mn": 0.5, "Si": 5.51, "C": 0.23}, "gamma_prime_composition_at": {"Ni": 38.29, "Cr": 3.0, "Co": 5.48, "Fe": 0.4, "Mn": 0.5, "Si": 5.51, "C": 0.23}, "Md_avg": 0.8178, "Md_gamma": 0.8225, "VEC_avg": 7.884, "TCP_risk": "low", "gamma_prime_estimated_vol_pct": 0.0, "lattice_mismatch_pct": -0.837, "density_calculated_gcm3": 8.2, "SSS_coefficient": 0.0001, "precipitation_hardening_coeff": 0.0, "creep_resistance_param": 0.0, "SSS_total_wt_pct": 0, "oxidation_resistance": 15.0, "refractory_total_wt_pct": 0, "GP_formers_wt_pct": 0, "Al_Ti_ratio": 0.0, "Cr_Co_ratio": 0.97, "Cr_Ni_ratio": 0.757, "Mo_W_ratio": 0.0, "Al_Ti_at_ratio": 0.0, "GP_formers_at_pct": 0, "Al_Ti_interaction": 0, "Cr_Al_interaction": 0.0}}
{"alloy": "HAYNES* 214 (sheet)", "processing": "wrought", "form": "Sheet", "composition": {"Ni": 75.0, "Cr": 16.0, "Al": 4.5, "Fe": 3.0, "Mn": 0.2, "Si": 0.1, "C": 0.05}, "yield_strength": [{"temp_c": "21", "value": 577.0}, {"temp_c": "649", "value": 537.0}, {"temp_c": "760", "value": 498.0}, {"temp_c": "871", "value": 279.0}, {"temp_c": "982", "value": 41.0}, {"temp_c": "1093", "value": 20.0}], "uts": [{"temp_c": "21", "value": 930.0}, {"temp_c": "649", "value": 608.0}, {"temp_c": "760", "value": 608.0}, {"temp_c": "871", "value": 341.0}, {"temp_c": "982", "value": 68.0}, {"temp_c": "1093", "value": 38.0}], "elongation": [{"temp_c": "21", "value": 42.0}, {"temp_c": "649", "value": 33.0}, {"temp_c": "760", "value": 23.0}, {"temp_c": "871", "value": 33.0}, {"temp_c": "982", "value": 86.0}, {"temp_c": "1093", "value": 88.0}], "elasticity": [{"temp_c": "21", "value": 217.0}, {"temp_c": "93", "value": 211.0}, {"temp_c": "204", "value": 204.0}, {"temp_c": "316", "value": 198.0}, {"temp_c": "427", "value": 189.0}, {"temp_c": "538", "value": 174.0}, {"temp_c": "649", "value": 165.0}, {"temp_c": "760", "value": 154.0}, {"temp_c": "871", "value": 139.0}, {"temp_c": "982", "value": 131.0}], "computed_features": {"atomic_percent": {"Ni": 70.31, "Cr": 16.93, "Al": 9.18, "Fe": 2.96, "Mn": 0.2, "Si": 0.2, "C": 0.23}, "gamma_composition_at": {"Ni": 68.45, "Cr": 22.42, "Al": 5.06, "Fe": 3.78, "Mn": 0.2, "Si": 0.2, "C": 0.23}, "gamma_prime_composition_at": {"Ni": 75.29, "Cr": 2.24, "Al": 20.22, "Fe": 0.76, "Mn": 0.2, "Si": 0.2, "C": 0.23}, "Md_avg": 0.8973, "Md_gamma": 0.8753, "VEC_avg": 8.568, "TCP_risk": "low", "gamma_prime_estimated_vol_pct": 27.2, "lattice_mismatch_pct": 0.266, "density_calculated_gcm3": 8.296, "SSS_coefficient": 0.0001, "precipitation_hardening_coeff": 0.4788, "creep_resistance_param": 0.0, "SSS_total_wt_pct": 0, "oxidation_resistance": 15.22, "refractory_total_wt_pct": 0, "GP_formers_wt_pct": 4.5, "Al_Ti_ratio": 450.0, "Cr_Co_ratio": 1600.0, "Cr_Ni_ratio": 0.213, "Mo_W_ratio": 0.0, "Al_Ti_at_ratio": 918.0, "GP_formers_at_pct": 9.18, "Al_Ti_interaction": 0.0, "Cr_Al_interaction": 72.0}}
{"alloy": "HAYNES* 230", "processing": "wrought", "form": "Sheet", "composition": {"Ni": 57.0, "Cr": 22.0, "Co": 5.0, "Mo": 2.0, "W": 14.0, "Al": 0.3, "Fe": 0.3, "Mn": 0.5, "Si": 0.4, "C": 0.1}, "yield_strength": [{"temp_c": "21", "value": 417.0}, {"temp_c": "538", "value": 294.0}, {"temp_c": "649", "value": 291.0}, {"temp_c": "760", "value": 311.0}, {"temp_c": "871", "value": 236.0}, {"temp_c": "982", "value": 123.0}, {"temp_c": "1093", "value": 69.0}], "uts": [{"temp_c": "21", "value": 837.0}, {"temp_c": "538", "value": 690.0}, {"temp_c": "649", "value": 666.0}, {"temp_c": "760", "value": 538.0}, {"temp_c": "871", "value": 308.0}, {"temp_c": "982", "value": 169.0}, {"temp_c": "1093", "value": 90.0}], "elongation": [{"temp_c": "21", "value": 47.0}, {"temp_c": "538", "value": 51.0}, {"temp_c": "649", "value": 56.0}, {"temp_c": "760", "value": 59.0}, {"temp_c": "871", "value": 74.0}, {"temp_c": "982", "value": 54.0}, {"temp_c": "1093", "value": 37.0}], "elasticity": [{"temp_c": "21", "value": 209.0}, {"temp_c": "93", "value": 207.0}, {"temp_c": "204", "value": 200.0}, {"temp_c": "316", "value": 192.0}, {"temp_c": "427", "value": 185.0}, {"temp_c": "538", "value": 179.0}, {"temp_c": "649", "value": 172.0}, {"temp_c": "760", "value": 163.0}, {"temp_c": "871", "value": 153.0}, {"temp_c": "982", "value": 143.0}, {"temp_c": "1093", "value": 131.0}], "computed_features": {"atomic_percent": {"Ni": 59.79, "Cr": 26.05, "Co": 5.22, "Mo": 1.28, "W": 4.69, "Al": 0.68, "Fe": 0.33, "Mn": 0.56, "Si": 0.88, "C": 0.51}, "gamma_composition_at": {"Ni": 59.73, "Cr": 26.29, "Co": 5.26, "Mo": 1.29, "W": 4.72, "Al": 0.66, "Fe": 0.33, "Mn": 0.56, "Si": 0.88, "C": 0.51}, "gamma_prime_composition_at": {"Ni": 65.7, "Cr": 2.63, "Co": 1.05, "Mo": 0.39, "W": 1.89, "Al": 2.64, "Fe": 0.07, "Mn": 0.56, "Si": 0.88, "C": 0.51}, "Md_avg": 0.88, "Md_gamma": 0.8828, "VEC_avg": 8.437, "TCP_risk": "low", "gamma_prime_estimated_vol_pct": 0.0, "lattice_mismatch_pct": -1.054, "density_calculated_gcm3": 9.921, "SSS_coefficient": 0.0167, "precipitation_hardening_coeff": 0.0, "creep_resistance_param": 4.69, "SSS_total_wt_pct": 16.0, "oxidation_resistance": 15.094, "refractory_total_wt_pct": 16.0, "GP_formers_wt_pct": 0.3, "Al_Ti_ratio": 30.0, "Cr_Co_ratio": 4.39, "Cr_Ni_ratio": 0.386, "Mo_W_ratio": 0.14, "Al_Ti_at_ratio": 68.0, "GP_formers_at_pct": 0.68, "Al_Ti_interaction": 0.0, "Cr_Al_interaction": 6.6}}
{"alloy": "HAYNES* 242", "processing": "wrought", "form": "Bar", "composition": {"Ni": 65.0, "Cr": 8.0, "Co": 1.0, "Mo": 25.0, "Al": 0.5, "Fe": 2.0, "Mn": 0.8, "Si": 0.8, "C": 0.02, "B": 0.01, "Zr": 0.003}, "yield_strength": [{"temp_c": "21", "value": 845.0}, {"temp_c": "538", "value": 540.0}, {"temp_c": "649", "value": 570.0}, {"temp_c": "760", "value": 310.0}, {"temp_c": "871", "value": 310.0}, {"temp_c": "982", "value": 210.0}], "uts": [{"temp_c": "21", "value": 1290.0}, {"temp_c": "538", "value": 1080.0}, {"temp_c": "649", "value": 1000.0}, {"temp_c": "760", "value": 730.0}, {"temp_c": "871", "value": 500.0}, {"temp_c": "982", "value": 290.0}], "elongation": [{"temp_c": "21", "value": 46.0}, {"temp_c": "538", "value": 50.0}, {"temp_c": "649", "value": 41.0}, {"temp_c": "760", "value": 54.0}, {"temp_c": "871", "value": 85.0}, {"temp_c": "982", "value": 97.0}], "elasticity": [{"temp_c": "21", "value": 228.0}, {"temp_c": "93", "value": 225.0}, {"temp_c": "204", "value": 219.0}, {"temp_c": "316", "value": 212.0}, {"temp_c": "427", "value": 205.0}, {"temp_c": "538", "value": 197.0}, {"temp_c": "649", "value": 190.0}, {"temp_c": "760", "value": 177.0}, {"temp_c": "871", "value": 166.0}, {"temp_c": "982", "value": 154.0}], "computed_features": {"atomic_percent": {"Ni": 67.58, "Cr": 9.39, "Co": 1.04, "Mo": 15.9, "Al": 1.13, "Fe": 2.19, "Mn": 0.89, "Si": 1.74, "C": 0.1, "B": 0.06, "Zr": 0.0}, "gamma_composition_at": {"Ni": 67.51, "Cr": 9.48, "Co": 1.05, "Mo": 16.01, "Al": 1.1, "Fe": 2.21, "Mn": 0.89, "Si": 1.74, "C": 0.1, "B": 0.06}, "gamma_prime_composition_at": {"Ni": 74.26, "Cr": 0.95, "Co": 0.21, "Mo": 4.8, "Al": 4.39, "Fe": 0.44, "Mn": 0.89, "Si": 1.74, "C": 0.1, "B": 0.06}, "Md_avg": 0.8866, "Md_gamma": 0.8884, "VEC_avg": 8.584, "TCP_risk": "low", "gamma_prime_estimated_vol_pct": 0.0, "lattice_mismatch_pct": -1.375, "density_calculated_gcm3": 8.986, "SSS_coefficient": 0.0136, "precipitation_hardening_coeff": 0.0, "creep_resistance_param": 0.0, "SSS_total_wt_pct": 25.0, "oxidation_resistance": 8.0, "refractory_total_wt_pct": 25.0, "GP_formers_wt_pct": 0.5, "Al_Ti_ratio": 50.0, "Cr_Co_ratio": 7.92, "Cr_Ni_ratio": 0.123, "Mo_W_ratio": 2500.0, "Al_Ti_at_ratio": 113.0, "GP_formers_at_pct": 1.13, "Al_Ti_interaction": 0.0, "Cr_Al_interaction": 4.0}}
{"alloy": "INCONEL* 600", "processing": "wrought", "form": "Bar", "composition": {"Ni": 76.0, "Cr": 15.5, "Fe": 8.0, "Mn": 0.5, "Si": 0.2, "C": 0.08}, "yield_strength": [{"temp_c": "21", "value": 285.0}, {"temp_c": "538", "value": 220.0}, {"temp_c": "649", "value": 205.0}, {"temp_c": "760", "value": 180.0}, {"temp_c": "871", "value": 75.0}, {"temp_c": "982", "value": 41.0}], "uts": [{"temp_c": "21", "value": 660.0}, {"temp_c": "538", "value": 560.0}, {"temp_c": "649", "value": 450.0}, {"temp_c": "760", "value": 260.0}, {"temp_c": "871", "value": 140.0}, {"temp_c": "982", "value": 76.0}], "elongation": [{"temp_c": "21", "value": 45.0}, {"temp_c": "538", "value": 41.0}, {"temp_c": "649", "value": 49.0}, {"temp_c": "760", "value": 70.0}, {"temp_c": "871", "value": 80.0}, {"temp_c": "982", "value": 115.0}], "elasticity": [{"temp_c": "21", "value": 214.0}, {"temp_c": "93", "value": 210.0}, {"temp_c": "204", "value": 205.0}, {"temp_c": "316", "value": 199.0}, {"temp_c": "427", "value": 192.0}, {"temp_c": "538", "value": 184.0}, {"temp_c": "649", "value": 176.0}, {"temp_c": "760", "value": 168.0}, {"temp_c": "871", "value": 157.0}, {"temp_c": "982", "value": 145.0}], "computed_features": {"atomic_percent": {"Ni": 73.61, "Cr": 16.94, "Fe": 8.14, "Mn": 0.52, "Si": 0.4, "C": 0.38}, "gamma_composition_at": {"Ni": 73.54, "Cr": 17.09, "Fe": 8.21, "Mn": 0.52, "Si": 0.4, "C": 0.38}, "gamma_prime_composition_at": {"Ni": 80.89, "Cr": 1.71, "Fe": 1.64, "Mn": 0.52, "Si": 0.4, "C": 0.38}, "Md_avg": 0.7911, "Md_gamma": 0.7929, "VEC_avg": 9.044, "TCP_risk": "low", "gamma_prime_estimated_vol_pct": 0.0, "lattice_mismatch_pct": -0.368, "density_calculated_gcm3": 8.527, "SSS_coefficient": 0.0001, "precipitation_hardening_coeff": 0.0, "creep_resistance_param": 0.0, "SSS_total_wt_pct": 0, "oxidation_resistance": 15.0, "refractory_total_wt_pct": 0, "GP_formers_wt_pct": 0, "Al_Ti_ratio": 0.0, "Cr_Co_ratio": 1550.0, "Cr_Ni_ratio": 0.204, "Mo_W_ratio": 0.0, "Al_Ti_at_ratio": 0.0, "GP_formers_at_pct": 0, "Al_Ti_interaction": 0, "Cr_Al_interaction": 0.0}}
{"alloy": "INCONEL* 601", "processing": "wrought", "form": "Bar", "composition": {"Ni": 60.5, "Cr": 23.0, "Al": 1.4, "Fe": 14.1, "Mn": 0.5, "Si": 0.2, "C": 0.05}, "yield_strength": [{"temp_c": "21", "value": 455.0}, {"temp_c": "538", "value": 350.0}, {"temp_c": "649", "value": 310.0}, {"temp_c": "760", "value": 220.0}, {"temp_c": "871", "value": 110.0}, {"temp_c": "982", "value": 55.0}, {"temp_c": "1093", "value": 28.0}], "uts": [{"temp_c": "21", "value": 770.0}, {"temp_c": "538", "value": 640.0}, {"temp_c": "649", "value": 495.0}, {"temp_c": "760", "value": 255.0}, {"temp_c": "871", "value": 125.0}, {"temp_c": "982", "value": 62.0}, {"temp_c": "1093", "value": 35.0}], "elongation": [{"temp_c": "21", "value": 40.0}, {"temp_c": "538", "value": 34.0}, {"temp_c": "649", "value": 33.0}, {"temp_c": "760", "value": 78.0}, {"temp_c": "871", "value": 128.0}, {"temp_c": "982", "value": 137.0}, {"temp_c": "1093", "value": 125.0}], "elasticity": [{"temp_c": "21", "value": 207.0}, {"temp_c": "93", "value": 203.0}, {"temp_c": "204", "value": 196.0}, {"temp_c": "316", "value": 190.0}, {"temp_c": "427", "value": 184.0}, {"temp_c": "538", "value": 175.0}, {"temp_c": "649", "value": 166.0}, {"temp_c": "760", "value": 155.0}, {"temp_c": "871", "value": 141.0}, {"temp_c": "982", "value": 127.0}, {"temp_c": "1093", "value": 112.0}], "computed_features": {"atomic_percent": {"Ni": 57.34, "Cr": 24.6, "Al": 2.89, "Fe": 14.04, "Mn": 0.51, "Si": 0.4, "C": 0.23}, "gamma_composition_at": {"Ni": 57.28, "Cr": 24.82, "Al": 2.81, "Fe": 14.15, "Mn": 0.51, "Si": 0.4, "C": 0.23}, "gamma_prime_composition_at": {"Ni": 63.01, "Cr": 2.48, "Al": 11.22, "Fe": 2.83, "Mn": 0.51, "Si": 0.4, "C": 0.23}, "Md_avg": 0.8674, "Md_gamma": 0.8689, "VEC_avg": 8.429, "TCP_risk": "low", "gamma_prime_estimated_vol_pct": 0.8, "lattice_mismatch_pct": -0.28, "density_calculated_gcm3": 8.248, "SSS_coefficient": 0.0001, "precipitation_hardening_coeff": 0.0258, "creep_resistance_param": 0.0, "SSS_total_wt_pct": 0, "oxidation_resistance": 15.459, "refractory_total_wt_pct": 0, "GP_formers_wt_pct": 1.4, "Al_Ti_ratio": 140.0, "Cr_Co_ratio": 2300.0, "Cr_Ni_ratio": 0.38, "Mo_W_ratio": 0.0, "Al_Ti_at_ratio": 289.0, "GP_formers_at_pct": 2.89, "Al_Ti_interaction": 0.0, "Cr_Al_interaction": 32.2}}
{"alloy": "INCONEL* 617", "processing": "wrought", "form": "Bar", "composition": {"Ni": 54.0, "Cr": 22.0, "Co": 12.5, "Mo": 9.0, "Al": 1.0, "C": 0.07}, "yield_strength": [{"temp_c": "21", "value": 295.0}, {"temp_c": "538", "value": 200.0}, {"temp_c": "649", "value": 170.0}, {"temp_c": "760", "value": 180.0}, {"temp_c": "871", "value": 195.0}, {"temp_c": "982", "value": 140.0}, {"temp_c": "1093", "value": 55.0}], "uts": [{"temp_c": "21", "value": 740.0}, {"temp_c": "538", "value": 580.0}, {"temp_c": "649", "value": 565.0}, {"temp_c": "760", "value": 440.0}, {"temp_c": "871", "value": 275.0}, {"temp_c": "982", "value": 150.0}, {"temp_c": "1093", "value": 83.0}], "elongation": [{"temp_c": "21", "value": 70.0}, {"temp_c": "538", "value": 68.0}, {"temp_c": "649", "value": 75.0}, {"temp_c": "760", "value": 84.0}, {"temp_c": "871", "value": 118.0}, {"temp_c": "982", "value": 123.0}, {"temp_c": "1093", "value": 89.0}], "elasticity": [{"temp_c": "21", "value": 210.0}, {"temp_c": "93", "value": 205.0}, {"temp_c": "204", "value": 199.0}, {"temp_c": "316", "value": 192.0}, {"temp_c": "427", "value": 184.0}, {"temp_c": "538", "value": 176.0}, {"temp_c": "649", "value": 168.0}, {"temp_c": "760", "value": 160.0}, {"temp_c": "871", "value": 150.0}, {"temp_c": "982", "value": 139.0}], "computed_features": {"atomic_percent": {"Ni": 54.38, "Cr": 25.0, "Co": 12.54, "Mo": 5.54, "Al": 2.19, "C": 0.34}, "gamma_composition_at": {"Ni": 54.33, "Cr": 25.23, "Co": 12.64, "Mo": 5.58, "Al": 2.13, "C": 0.34}, "gamma_prime_composition_at": {"Ni": 59.76, "Cr": 2.52, "Co": 2.53, "Mo": 1.67, "Al": 8.5, "C": 0.34}, "Md_avg": 0.9003, "Md_gamma": 0.9027, "VEC_avg": 8.478, "TCP_risk": "medium", "gamma_prime_estimated_vol_pct": 0.0, "lattice_mismatch_pct": -0.774, "density_calculated_gcm3": 8.577, "SSS_coefficient": 0.0067, "precipitation_hardening_coeff": 0.0, "creep_resistance_param": 0.0, "SSS_total_wt_pct": 9.0, "oxidation_resistance": 15.304, "refractory_total_wt_pct": 9.0, "GP_formers_wt_pct": 1.0, "Al_Ti_ratio": 100.0, "Cr_Co_ratio": 1.76, "Cr_Ni_ratio": 0.407, "Mo_W_ratio": 900.0, "Al_Ti_at_ratio": 219.0, "GP_formers_at_pct": 2.19, "Al_Ti_interaction": 0.0, "Cr_Al_interaction": 22.0}}
{"alloy": "INCONEL* 625", "processing": "wrought", "form": "Bar", "composition": {"Ni": 61.0, "Cr": 21.5, "Mo": 9.0, "Nb": 3.6, "Al": 0.2, "Ti": 0.2, "Fe": 2.5, "Mn": 0.2, "Si": 0.2, "C": 0.05}, "yield_strength": [{"temp_c": "21", "value": 490.0}, {"temp_c": "538", "value": 415.0}, {"temp_c": "649", "value": 420.0}, {"temp_c": "760", "value": 415.0}, {"temp_c": "871", "value": 275.0}, {"temp_c": "982", "value": 140.0}, {"temp_c": "1093", "value": 76.0}], "uts": [{"temp_c": "21", "value": 965.0}, {"temp_c": "538", "value": 910.0}, {"temp_c": "649", "value": 835.0}, {"temp_c": "760", "value": 550.0}, {"temp_c": "871", "value": 275.0}, {"temp_c": "982", "value": 140.0}, {"temp_c": "1093", "value": 76.0}], "elongation": [{"temp_c": "21", "value": 50.0}, {"temp_c": "538", "value": 50.0}, {"temp_c": "649", "value": 34.0}, {"temp_c": "760", "value": 45.0}, {"temp_c": "871", "value": 125.0}, {"temp_c": "982", "value": 155.0}], "elasticity": [{"temp_c": "21", "value": 208.0}, {"temp_c": "93", "value": 204.0}, {"temp_c": "204", "value": 198.0}, {"temp_c": "316", "value": 192.0}, {"temp_c": "427", "value": 186.0}, {"temp_c": "538", "value": 179.0}, {"temp_c": "649", "value": 170.0}, {"temp_c": "760", "value": 161.0}, {"temp_c": "871", "value": 148.0}], "computed_features": {"atomic_percent": {"Ni": 62.74, "Cr": 24.96, "Mo": 5.66, "Nb": 2.34, "Al": 0.45, "Ti": 0.25, "Fe": 2.7, "Mn": 0.22, "Si": 0.43, "C": 0.25}, "gamma_composition_at": {"Ni": 62.56, "Cr": 25.63, "Mo": 5.78, "Nb": 2.21, "Al": 0.41, "Ti": 0.22, "Fe": 2.76, "Mn": 0.22, "Si": 0.43, "C": 0.25}, "gamma_prime_composition_at": {"Ni": 68.81, "Cr": 2.56, "Mo": 1.73, "Nb": 6.64, "Al": 1.66, "Ti": 1.31, "Fe": 0.55, "Mn": 0.22, "Si": 0.43, "C": 0.25}, "Md_avg": 0.9096, "Md_gamma": 0.9141, "VEC_avg": 8.478, "TCP_risk": "medium", "gamma_prime_estimated_vol_pct": 2.9, "lattice_mismatch_pct": -0.055, "density_calculated_gcm3": 8.573, "SSS_coefficient": 0.0069, "precipitation_hardening_coeff": 0.0119, "creep_resistance_param": 0.0, "SSS_total_wt_pct": 12.6, "oxidation_resistance": 15.06, "refractory_total_wt_pct": 12.6, "GP_formers_wt_pct": 4.0, "Al_Ti_ratio": 0.95, "Cr_Co_ratio": 2150.0, "Cr_Ni_ratio": 0.352, "Mo_W_ratio": 900.0, "Al_Ti_at_ratio": 1.73, "GP_formers_at_pct": 3.04, "Al_Ti_interaction": 0.11, "Cr_Al_interaction": 4.3}}
