Repository: AlexLecu/AlloyGraph

## Overview
The system employs a **Hybrid Physics-ML Engine**. Instead of training on raw composition alone, we first derive meaningful metallurgical parameters to guide the models.

We train **4 ensemble models** (Random Forest + XGBoost) to predict:
1. **Yield Strength (YS)** - MPa
2. **Ultimate Tensile Strength (UTS)** - MPa
3. **Elongation (EL)** - %
4. **Elastic Modulus (EM)** - GPa

Each model is trained using **GroupKFold cross-validation** (grouped by alloy name) to prevent data leakage.

File: backend/alloy_crew/models/training_data/train_77alloys_v2.jsonl (part 3 of 4)
{"alloy": "Cast Alloy 718", "processing": "cast", "form": null, "composition": {"Ni": 52.5, "Cr": 19.0, "Mo": 3.0, "Nb": 5.2, "Al": 0.6, "Ti": 0.8, "Fe": 18.5, "Mn": 0.2, "Si": 0.2, "C": 0.05, "B": 0.006}, "yield_strength": [{"temp_c": "21", "value": 915.0}], "uts": [{"temp_c": "21", "value": 1090.0}], "elongation": [{"temp_c": " 21", "value": 11.0}], "elasticity": [], "computed_features": {"atomic_percent": {"Ni": 51.62, "Cr": 21.09, "Mo": 1.8, "Nb": 3.23, "Al": 1.28, "Ti": 0.96, "Fe": 19.12, "Mn": 0.21, "Si": 0.41, "C": 0.24, "B": 0.03}, "gamma_composition_at": {"Ni": 47.47, "Cr": 25.02, "Mo": 2.02, "Nb": 2.08, "Al": 0.71, "Ti": 0.42, "Fe": 21.44, "Mn": 0.2, "Si": 0.39, "C": 0.23, "B": 0.03}, "gamma_prime_composition_at": {"Ni": 70.37, "Cr": 3.37, "Mo": 0.82, "Nb": 8.41, "Al": 3.84, "Ti": 3.4, "Fe": 8.67, "Mn": 0.27, "Si": 0.52, "C": 0.3, "B": 0.04}, "Md_avg": 0.9174, "Md_gamma": 0.9085, "VEC_avg": 8.314, "TCP_risk": "Low", "gamma_prime_estimated_vol_pct": 23.0, "lattice_mismatch_pct": 0.722, "density_calculated_gcm3": 8.116, "SSS_coefficient": 0.0035, "precipitation_hardening_coeff": 0.1074, "creep_resistance_param": 0.0, "SSS_total_wt_pct": 8.2, "oxidation_resistance": 15.122, "refractory_total_wt_pct": 8.2, "GP_formers_wt_pct": 6.6, "Al_Ti_ratio": 0.74, "Cr_Co_ratio": 1900.0, "Cr_Ni_ratio": 0.362, "Mo_W_ratio": 300.0, "Al_Ti_at_ratio": 1.32, "GP_formers_at_pct": 5.47, "Al_Ti_interaction": 1.23, "Cr_Al_interaction": 11.4}}
{"alloy": "UDIMET* 400", "processing": "wrought", "form": "Bar", "composition": {"Ni": 60.0, "Cr": 17.5, "Co": 14.0, "Mo": 4.0, "Nb": 0.5, "Al": 1.5, "Ti": 2.5, "C": 0.06, "B": 0.008, "Zr": 0.06}, "yield_strength": [{"temp_c": "21", "value": 930.0}, {"temp_c": "538", "value": 830.0}], "uts": [{"temp_c": "21", "value": 1310.0}, {"temp_c": "538", "value": 1185.0}], "elongation": [{"temp_c": "21", "value": 30.0}, {"temp_c": "538", "value": 26.0}], "elasticity": [], "computed_features": {"atomic_percent": {"Ni": 58.16, "Cr": 19.15, "Co": 13.52, "Mo": 2.37, "Nb": 0.31, "Al": 3.16, "Ti": 2.97, "C": 0.28, "B": 0.04, "Zr": 0.04}, "gamma_composition_at": {"Ni": 56.16, "Cr": 22.7, "Co": 14.39, "Mo": 2.69, "Nb": 0.22, "Al": 1.98, "Ti": 1.5, "C": 0.28, "B": 0.04, "Zr": 0.04}, "gamma_prime_composition_at": {"Ni": 67.55, "Cr": 2.48, "Co": 9.44, "Mo": 0.88, "Nb": 0.73, "Al": 8.68, "Ti": 9.86, "C": 0.3, "B": 0.04, "Zr": 0.04}, "Md_avg": 0.9127, "Md_gamma": 0.893, "VEC_avg": 8.567, "TCP_risk": "Low", "gamma_prime_estimated_vol_pct": 18.9, "lattice_mismatch_pct": 0.531, "density_calculated_gcm3": 8.11, "SSS_coefficient": 0.0042, "precipitation_hardening_coeff": 0.2665, "creep_resistance_param": 0.0, "SSS_total_wt_pct": 4.5, "oxidation_resistance": 15.197, "refractory_total_wt_pct": 4.5, "GP_formers_wt_pct": 4.5, "Al_Ti_ratio": 0.6, "Cr_Co_ratio": 1.25, "Cr_Ni_ratio": 0.292, "Mo_W_ratio": 400.0, "Al_Ti_at_ratio": 1.06, "GP_formers_at_pct": 6.44, "Al_Ti_interaction": 9.39, "Cr_Al_interaction": 26.25}}
{"alloy": "NIMONIC* PE11", "processing": "wrought", "form": "Bar", "composition": {"Ni": 38.0, "Cr": 18.0, "Mo": 5.2, "Al": 0.8, "Ti": 2.3, "Fe": 35.0, "Mn": 0.2, "Si": 0.3, "C": 0.05, "B": 0.03, "Zr": 0.2}, "yield_strength": [{"temp_c": "21", "value": 720.0}, {"temp_c": "538", "value": 690.0}, {"temp_c": "649", "value": 670.0}, {"temp_c": "760", "value": 560.0}], "uts": [{"temp_c": "21", "value": 1080.0}, {"temp_c": "538", "value": 1000.0}, {"temp_c": "649", "value": 940.0}, {"temp_c": "760", "value": 760.0}], "elongation": [{"temp_c": "21", "value": 21.0}, {"temp_c": "538", "value": 23.0}, {"temp_c": "649", "value": 12.0}, {"temp_c": "760", "value": 19.0}], "elasticity": [{"temp_c": "21", "value": 198.0}, {"temp_c": "93", "value": 193.0}, {"temp_c": "204", "value": 186.0}, {"temp_c": "316", "value": 180.0}, {"temp_c": "427", "value": 173.0}, {"temp_c": "538", "value": 166.0}, {"temp_c": "649", "value": 157.0}], "computed_features": {"atomic_percent": {"Ni": 36.46, "Cr": 19.49, "Mo": 3.05, "Al": 1.67, "Ti": 2.71, "Fe": 35.29, "Mn": 0.21, "Si": 0.6, "C": 0.23, "B": 0.16, "Zr": 0.12}, "gamma_composition_at": {"Ni": 32.74, "Cr": 22.33, "Mo": 3.31, "Al": 0.92, "Ti": 1.18, "Fe": 38.31, "Mn": 0.19, "Si": 0.55, "C": 0.21, "B": 0.15, "Zr": 0.11}, "gamma_prime_composition_at": {"Ni": 57.42, "Cr": 3.56, "Mo": 1.58, "Al": 5.88, "Ti": 11.3, "Fe": 18.33, "Mn": 0.31, "Si": 0.88, "C": 0.34, "B": 0.23, "Zr": 0.18}, "Md_avg": 0.9308, "Md_gamma": 0.9173, "VEC_avg": 7.999, "TCP_risk": "Low", "gamma_prime_estimated_vol_pct": 22.1, "lattice_mismatch_pct": 0.359, "density_calculated_gcm3": 7.846, "SSS_coefficient": 0.0048, "precipitation_hardening_coeff": 0.2059, "creep_resistance_param": 0.0, "SSS_total_wt_pct": 5.2, "oxidation_resistance": 15.128, "refractory_total_wt_pct": 5.2, "GP_formers_wt_pct": 3.1, "Al_Ti_ratio": 0.35, "Cr_Co_ratio": 1800.0, "Cr_Ni_ratio": 0.474, "Mo_W_ratio": 520.0, "Al_Ti_at_ratio": 0.61, "GP_formers_at_pct": 4.38, "Al_Ti_interaction": 4.53, "Cr_Al_interaction": 14.4}}
{"alloy": "IN-587", "processing": "wrought", "form": "Bar", "composition": {"Ni": 47.0, "Cr": 28.5, "Co": 20.0, "Mo": 1.5, "Nb": 0.7, "Al": 1.2, "Ti": 2.3, "C": 0.05, "B": 0.003, "Zr": 0.05}, "yield_strength": [{"temp_c": "21", "value": 705.0}, {"temp_c": "538", "value": 620.0}, {"temp_c": "649", "value": 615.0}, {"temp_c": "760", "value": 605.0}, {"temp_c": "871", "value": 400.0}, {"temp_c": "982", "value": 105.0}], "uts": [{"temp_c": "21", "value": 1180.0}, {"temp_c": "538", "value": 1035.0}, {"temp_c": "649", "value": 1005.0}, {"temp_c": "760", "value": 830.0}, {"temp_c": "871", "value": 525.0}, {"temp_c": "982", "value": 170.0}], "elongation": [{"temp_c": "21", "value": 28.0}, {"temp_c": "538", "value": 22.0}, {"temp_c": "649", "value": 21.0}, {"temp_c": "760", "value": 20.0}, {"temp_c": "871", "value": 16.0}, {"temp_c": "982", "value": 35.0}], "elasticity": [{"temp_c": "21", "value": 222.0}], "computed_features": {"atomic_percent": {"Ni": 44.27, "Cr": 30.3, "Co": 18.76, "Mo": 0.86, "Nb": 0.42, "Al": 2.46, "Ti": 2.66, "C": 0.23, "B": 0.02, "Zr": 0.03}, "gamma_composition_at": {"Ni": 42.88, "Cr": 32.89, "Co": 19.21, "Mo": 0.91, "Nb": 0.34, "Al": 1.82, "Ti": 1.69, "C": 0.23, "B": 0.02, "Zr": 0.03}, "gamma_prime_composition_at": {"Ni": 58.29, "Cr": 4.07, "Co": 14.24, "Mo": 0.34, "Nb": 1.25, "Al": 8.97, "Ti": 12.5, "C": 0.28, "B": 0.02, "Zr": 0.04}, "Md_avg": 0.9394, "Md_gamma": 0.9272, "VEC_avg": 8.197, "TCP_risk": "Low", "gamma_prime_estimated_vol_pct": 10.9, "lattice_mismatch_pct": 0.811, "density_calculated_gcm3": 7.973, "SSS_coefficient": 0.0021, "precipitation_hardening_coeff": 0.169, "creep_resistance_param": 0.0, "SSS_total_wt_pct": 2.2, "oxidation_resistance": 15.545, "refractory_total_wt_pct": 2.2, "GP_formers_wt_pct": 4.2, "Al_Ti_ratio": 0.52, "Cr_Co_ratio": 1.42, "Cr_Ni_ratio": 0.606, "Mo_W_ratio": 150.0, "Al_Ti_at_ratio": 0.92, "GP_formers_at_pct": 5.54, "Al_Ti_interaction": 6.54, "Cr_Al_interaction": 34.2}}
{"alloy": "NIMONIC* PK33", "processing": "wrought", "form": "Bar", "composition": {"Ni": 56.0, "Cr": 19.0, "Co": 14.0, "Mo": 7.0, "Al": 1.9, "Ti": 2.0, "C": 0.04, "B": 0.003}, "yield_strength": [{"temp_c": "21", "value": 780.0}, {"temp_c": "538", "value": 725.0}, {"temp_c": "649", "value": 725.0}, {"temp_c": "760", "value": 670.0}, {"temp_c": "871", "value": 420.0}, {"temp_c": "982", "value": 130.0}], "uts": [{"temp_c": "21", "value": 1180.0}, {"temp_c": "538", "value": 1000.0}, {"temp_c": "649", "value": 1000.0}, {"temp_c": "760", "value": 885.0}, {"temp_c": "871", "value": 510.0}, {"temp_c": "982", "value": 510.0}, {"temp_c": "1093", "value": 185.0}], "elongation": [{"temp_c": "21", "value": 30.0}, {"temp_c": "538", "value": 30.0}, {"temp_c": "649", "value": 26.0}, {"temp_c": "760", "value": 18.0}, {"temp_c": "871", "value": 24.0}, {"temp_c": "982", "value": 50.0}], "elasticity": [{"temp_c": "21", "value": 222.0}, {"temp_c": "93", "value": 218.0}, {"temp_c": "204", "value": 211.0}, {"temp_c": "316", "value": 205.0}, {"temp_c": "427", "value": 197.0}, {"temp_c": "538", "value": 191.0}, {"temp_c": "649", "value": 183.0}, {"temp_c": "760", "value": 173.0}, {"temp_c": "871", "value": 162.0}, {"temp_c": "982", "value": 143.0}], "computed_features": {"atomic_percent": {"Ni": 54.65, "Cr": 20.93, "Co": 13.61, "Mo": 4.18, "Al": 4.03, "Ti": 2.39, "C": 0.19, "B": 0.02}, "gamma_composition_at": {"Ni": 52.82, "Cr": 24.09, "Co": 14.3, "Mo": 4.63, "Al": 2.66, "Ti": 1.29, "C": 0.19, "B": 0.02}, "gamma_prime_composition_at": {"Ni": 65.22, "Cr": 2.7, "Co": 9.63, "Mo": 1.56, "Al": 11.94, "Ti": 8.71, "C": 0.21, "B": 0.02}, "Md_avg": 0.9322, "Md_gamma": 0.9166, "VEC_avg": 8.421, "TCP_risk": "Low", "gamma_prime_estimated_vol_pct": 16.3, "lattice_mismatch_pct": 0.249, "density_calculated_gcm3": 8.089, "SSS_coefficient": 0.006, "precipitation_hardening_coeff": 0.2592, "creep_resistance_param": 0.0, "SSS_total_wt_pct": 7.0, "oxidation_resistance": 15.364, "refractory_total_wt_pct": 7.0, "GP_formers_wt_pct": 3.9, "Al_Ti_ratio": 0.95, "Cr_Co_ratio": 1.36, "Cr_Ni_ratio": 0.339, "Mo_W_ratio": 700.0, "Al_Ti_at_ratio": 1.68, "GP_formers_at_pct": 6.42, "Al_Ti_interaction": 9.63, "Cr_Al_interaction": 36.1}}
{"alloy": "INCONEL* X750", "processing": "wrought", "form": "Bar", "composition": {"Ni": 73.0, "Cr": 15.5, "Nb": 1.0, "Al": 0.7, "Ti": 2.5, "Fe": 7.0, "Mn": 0.5, "Si": 0.2, "C": 0.04}, "yield_strength": [{"temp_c": "21", "value": 815.0}, {"temp_c": "538", "value": 725.0}, {"temp_c": "649", "value": 710.0}], "uts": [{"temp_c": "21", "value": 1200.0}, {"temp_c": "538", "value": 1050.0}, {"temp_c": "649", "value": 940.0}], "elongation": [{"temp_c": "21", "value": 27.0}, {"temp_c": "538", "value": 26.0}, {"temp_c": "649", "value": 10.0}], "elasticity": [{"temp_c": "21", "value": 214.0}, {"temp_c": "93", "value": 207.0}, {"temp_c": "204", "value": 202.0}, {"temp_c": "316", "value": 195.0}, {"temp_c": "427", "value": 189.0}, {"temp_c": "538", "value": 184.0}, {"temp_c": "649", "value": 176.0}, {"temp_c": "760", "value": 166.0}, {"temp_c": "871", "value": 153.0}, {"temp_c": "982", "value": 138.0}], "computed_features": {"atomic_percent": {"Ni": 70.05, "Cr": 16.79, "Nb": 0.61, "Al": 1.46, "Ti": 2.94, "Fe": 7.06, "Mn": 0.51, "Si": 0.4, "C": 0.19}, "gamma_composition_at": {"Ni": 68.03, "Cr": 19.97, "Nb": 0.44, "Al": 0.93, "Ti": 1.5, "Fe": 8.04, "Mn": 0.5, "Si": 0.4, "C": 0.19}, "gamma_prime_composition_at": {"Ni": 79.3, "Cr": 2.12, "Nb": 1.4, "Al": 3.92, "Ti": 9.56, "Fe": 2.55, "Mn": 0.53, "Si": 0.42, "C": 0.2}, "Md_avg": 0.862, "Md_gamma": 0.8459, "VEC_avg": 8.777, "TCP_risk": "Low", "gamma_prime_estimated_vol_pct": 18.7, "lattice_mismatch_pct": 0.647, "density_calculated_gcm3": 8.132, "SSS_coefficient": 0.0001, "precipitation_hardening_coeff": 0.1903, "creep_resistance_param": 0.0, "SSS_total_wt_pct": 1.0, "oxidation_resistance": 15.022, "refractory_total_wt_pct": 1.0, "GP_formers_wt_pct": 4.2, "Al_Ti_ratio": 0.28, "Cr_Co_ratio": 1550.0, "Cr_Ni_ratio": 0.212, "Mo_W_ratio": 0.0, "Al_Ti_at_ratio": 0.49, "GP_formers_at_pct": 5.01, "Al_Ti_interaction": 4.29, "Cr_Al_interaction": 10.85}}
{"alloy": "NIMONIC* 263", "processing": "wrought", "form": "Sheet", "composition": {"Ni": 51.0, "Cr": 20.0, "Co": 20.0, "Mo": 5.9, "Al": 0.45, "Ti": 2.15, "Mn": 0.4, "Si": 0.25, "C": 0.06, "B": 0.001, "Zr": 0.02}, "yield_strength": [{"temp_c": "21", "value": 580.0}, {"temp_c": "538", "value": 485.0}, {"temp_c": "649", "value": 485.0}, {"temp_c": "760", "value": 460.0}, {"temp_c": "871", "value": 180.0}, {"temp_c": "982", "value": 83.0}], "uts": [{"temp_c": "21", "value": 970.0}, {"temp_c": "538", "value": 800.0}, {"temp_c": "649", "value": 775.0}, {"temp_c": "760", "value": 650.0}, {"temp_c": "871", "value": 275.0}, {"temp_c": "982", "value": 125.0}], "elongation": [{"temp_c": "21", "value": 39.0}, {"temp_c": "538", "value": 42.0}, {"temp_c": "649", "value": 27.0}, {"temp_c": "760", "value": 21.0}, {"temp_c": "871", "value": 25.0}, {"temp_c": "982", "value": 30.0}], "elasticity": [{"temp_c": "21", "value": 222.0}, {"temp_c": "93", "value": 219.0}, {"temp_c": "204", "value": 212.0}, {"temp_c": "316", "value": 204.0}, {"temp_c": "427", "value": 197.0}, {"temp_c": "538", "value": 190.0}, {"temp_c": "649", "value": 181.0}, {"temp_c": "760", "value": 171.0}, {"temp_c": "871", "value": 158.0}, {"temp_c": "982", "value": 146.0}], "computed_features": {"atomic_percent": {"Ni": 50.01, "Cr": 22.14, "Co": 19.53, "Mo": 3.54, "Al": 0.96, "Ti": 2.58, "Mn": 0.42, "Si": 0.51, "C": 0.29, "B": 0.01, "Zr": 0.01}, "gamma_composition_at": {"Ni": 49.78, "Cr": 22.53, "Co": 19.65, "Mo": 3.59, "Al": 0.9, "Ti": 2.32, "Mn": 0.42, "Si": 0.51, "C": 0.29}, "gamma_prime_composition_at": {"Ni": 61.79, "Cr": 2.54, "Co": 13.31, "Mo": 1.21, "Al": 4.05, "Ti": 15.7, "Mn": 0.47, "Si": 0.57, "C": 0.33, "B": 0.01, "Zr": 0.01}, "Md_avg": 0.8952, "Md_gamma": 0.8925, "VEC_avg": 8.444, "TCP_risk": "Low", "gamma_prime_estimated_vol_pct": 2.2, "lattice_mismatch_pct": 0.774, "density_calculated_gcm3": 8.236, "SSS_coefficient": 0.005, "precipitation_hardening_coeff": 0.0525, "creep_resistance_param": 0.0, "SSS_total_wt_pct": 5.9, "oxidation_resistance": 15.11, "refractory_total_wt_pct": 5.9, "GP_formers_wt_pct": 2.6, "Al_Ti_ratio": 0.21, "Cr_Co_ratio": 1.0, "Cr_Ni_ratio": 0.392, "Mo_W_ratio": 590.0, "Al_Ti_at_ratio": 0.37, "GP_formers_at_pct": 3.54, "Al_Ti_interaction": 2.48, "Cr_Al_interaction": 9.0}}
{"alloy": "INCONEL* 706", "processing": "wrought", "form": "Bar", "composition": {"Ni": 41.5, "Cr": 16.0, "Nb": 2.9, "Al": 0.2, "Ti": 1.8, "Fe": 40.0, "Mn": 0.2, "Si": 0.2, "C": 0.03}, "yield_strength": [{"temp_c": "21", "value": 1005.0}, {"temp_c": "538", "value": 910.0}, {"temp_c": "649", "value": 860.0}, {"temp_c": "760", "value": 660.0}], "uts": [{"temp_c": "21", "value": 1310.0}, {"temp_c": "538", "value": 1145.0}, {"temp_c": "649", "value": 1035.0}, {"temp_c": "760", "value": 725.0}], "elongation": [{"temp_c": "21", "value": 20.0}, {"temp_c": "538", "value": 19.0}, {"temp_c": "649", "value": 24.0}, {"temp_c": "760", "value": 32.0}], "elasticity": [{"temp_c": "21", "value": 210.0}, {"temp_c": "93", "value": 206.0}, {"temp_c": "204", "value": 200.0}, {"temp_c": "316", "value": 192.0}, {"temp_c": "427", "value": 186.0}, {"temp_c": "538", "value": 179.0}, {"temp_c": "649", "value": 170.0}], "computed_features": {"atomic_percent": {"Ni": 38.84, "Cr": 16.9, "Nb": 1.71, "Al": 0.41, "Ti": 2.07, "Fe": 39.34, "Mn": 0.2, "Si": 0.39, "C": 0.14}, "gamma_composition_at": {"Ni": 34.47, "Cr": 19.66, "Nb": 1.05, "Al": 0.22, "Ti": 0.85, "Fe": 43.09, "Mn": 0.18, "Si": 0.35, "C": 0.13}, "gamma_prime_composition_at": {"Ni": 60.6, "Cr": 3.14, "Nb": 5.02, "Al": 1.38, "Ti": 8.15, "Fe": 20.66, "Mn": 0.29, "Si": 0.57, "C": 0.2}, "Md_avg": 0.9, "Md_gamma": 0.887, "VEC_avg": 8.231, "TCP_risk": "Low", "gamma_prime_estimated_vol_pct": 24.3, "lattice_mismatch_pct": 0.856, "density_calculated_gcm3": 7.965, "SSS_coefficient": 0.0001, "precipitation_hardening_coeff": 0.1223, "creep_resistance_param": 0.0, "SSS_total_wt_pct": 2.9, "oxidation_resistance": 15.012, "refractory_total_wt_pct": 2.9, "GP_formers_wt_pct": 4.9, "Al_Ti_ratio": 0.11, "Cr_Co_ratio": 1600.0, "Cr_Ni_ratio": 0.385, "Mo_W_ratio": 0.0, "Al_Ti_at_ratio": 0.2, "GP_formers_at_pct": 4.19, "Al_Ti_interaction": 0.85, "Cr_Al_interaction": 3.2}}
{"alloy": "NIMONIC* 86", "processing": "wrought", "form": null, "composition": {"Ni": 65.0, "Cr": 25.0, "Mo": 10.0, "C": 0.05}, "yield_strength": [{"temp_c": "21", "value": 427.0}, {"temp_c": "538", "value": 243.0}, {"temp_c": "649", "value": 239.0}, {"temp_c": "871", "value": 170.0}], "uts": [{"temp_c": "21", "value": 842.0}, {"temp_c": "538", "value": 650.0}, {"temp_c": "649", "value": 540.0}, {"temp_c": "871", "value": 315.0}], "elongation": [{"temp_c": "538", "value": 54.0}, {"temp_c": "649", "value": 55.0}, {"temp_c": "871", "value": 69.0}], "elasticity": [{"temp_c": "21", "value": 210.0}], "computed_features": {"atomic_percent": {"Ni": 65.28, "Cr": 28.34, "Mo": 6.14, "C": 0.25}, "gamma_composition_at": {"Ni": 65.06, "Cr": 28.53, "Mo": 6.17, "C": 0.25}, "gamma_prime_composition_at": {"Ni": 93.53, "Cr": 3.73, "Mo": 2.42, "C": 0.33}, "Md_avg": 0.8869, "Md_gamma": 0.8878, "VEC_avg": 8.607, "TCP_risk": "Low", "gamma_prime_estimated_vol_pct": 0.0, "lattice_mismatch_pct": -1.278, "density_calculated_gcm3": 8.497, "SSS_coefficient": 0.0072, "precipitation_hardening_coeff": 0.0, "creep_resistance_param": 0.0, "SSS_total_wt_pct": 10.0, "oxidation_resistance": 15.0, "refractory_total_wt_pct": 10.0, "GP_formers_wt_pct": 0, "Al_Ti_ratio": 0.0, "Cr_Co_ratio": 2500.0, "Cr_Ni_ratio": 0.385, "Mo_W_ratio": 1000.0, "Al_Ti_at_ratio": 0.0, "GP_formers_at_pct": 0, "Al_Ti_interaction": 0, "Cr_Al_interaction": 0.0}}
{"alloy": "HAYNES* HR-120", "processing": "wrought", "form": "Sheet", "composition": {"Ni": 37.0, "Cr": 25.0, "Co": 3.0, "Mo": 1.0, "W": 1.0, "Nb": 0.7, "Al": 0.1, "Fe": 33.0, "Mn": 0.7, "Si": 0.6, "C": 0.05}, "yield_strength": [{"temp_c": "21", "value": 328.0}, {"temp_c": "538", "value": 195.0}, {"temp_c": "649", "value": 186.0}, {"temp_c": "760", "value": 182.0}, {"temp_c": "871", "value": 170.0}, {"temp_c": "982", "value": 91.0}, {"temp_c": "1093", "value": 44.0}], "uts": [{"temp_c": "21", "value": 718.0}, {"temp_c": "538", "value": 552.0}, {"temp_c": "649", "value": 507.0}, {"temp_c": "760", "value": 396.0}, {"temp_c": "871", "value": 225.0}, {"temp_c": "982", "value": 118.0}, {"temp_c": "1093", "value": 61.0}], "elongation": [{"temp_c": "21", "value": 46.0}, {"temp_c": "538", "value": 53.0}, {"temp_c": "649", "value": 55.0}, {"temp_c": "760", "value": 48.0}, {"temp_c": "871", "value": 67.0}, {"temp_c": "982", "value": 74.0}, {"temp_c": "1093", "value": 56.0}], "elasticity": [{"temp_c": "21", "value": 197.0}, {"temp_c": "93", "value": 194.0}, {"temp_c": "204", "value": 186.0}, {"temp_c": "316", "value": 179.0}, {"temp_c": "427", "value": 170.0}, {"temp_c": "538", "value": 163.0}, {"temp_c": "649", "value": 155.0}, {"temp_c": "760", "value": 148.0}, {"temp_c": "871", "value": 139.0}, {"temp_c": "982", "value": 130.0}, {"temp_c": "1093", "value": 119.0}], "computed_features": {"atomic_percent": {"Ni": 34.67, "Cr": 26.44, "Co": 2.8, "Mo": 0.57, "W": 0.3, "Nb": 0.41, "Al": 0.2, "Fe": 32.49, "Mn": 0.7, "Si": 1.17, "C": 0.23}, "gamma_composition_at": {"Ni": 34.49, "Cr": 26.57, "Co": 2.8, "Mo": 0.57, "W": 0.3, "Nb": 0.4, "Al": 0.19, "Fe": 32.58, "Mn": 0.7, "Si": 1.17, "C": 0.23}, "gamma_prime_composition_at": {"Ni": 67.26, "Cr": 4.71, "Co": 2.98, "Mo": 0.3, "W": 0.21, "Nb": 2.13, "Al": 1.37, "Fe": 17.33, "Mn": 1.24, "Si": 2.07, "C": 0.41}, "Md_avg": 0.8773, "Md_gamma": 0.878, "VEC_avg": 7.993, "TCP_risk": "Low", "gamma_prime_estimated_vol_pct": 0.0, "lattice_mismatch_pct": -0.556, "density_calculated_gcm3": 7.975, "SSS_coefficient": 0.0038, "precipitation_hardening_coeff": 0.0, "creep_resistance_param": 0.3, "SSS_total_wt_pct": 2.7, "oxidation_resistance": 15.04, "refractory_total_wt_pct": 2.7, "GP_formers_wt_pct": 0.8, "Al_Ti_ratio": 10.0, "Cr_Co_ratio": 8.31, "Cr_Ni_ratio": 0.675, "Mo_W_ratio": 0.99, "Al_Ti_at_ratio": 20.0, "GP_formers_at_pct": 0.61, "Al_Ti_interaction": 0.0, "Cr_Al_interaction": 2.5}}
{"alloy": "NIMONIC* 75", "processing": "wrought", "form": "Bar", "composition": {"Ni": 76.0, "Cr": 19.5, "Ti": 0.4, "Fe": 3.0, "Mn": 0.3, "Si": 0.3, "C": 0.1}, "yield_strength": [{"temp_c": "21", "value": 285.0}, {"temp_c": "538", "value": 200.0}, {"temp_c": "649", "value": 200.0}, {"temp_c": "760", "value": 160.0}, {"temp_c": "871", "value": 90.0}, {"temp_c": "982", "value": 50.0}], "uts": [{"temp_c": "21", "value": 745.0}, {"temp_c": "538", "value": 675.0}, {"temp_c": "649", "value": 540.0}, {"temp_c": "760", "value": 310.0}, {"temp_c": "871", "value": 150.0}, {"temp_c": "982", "value": 83.0}], "elongation": [{"temp_c": "21", "value": 41.0}, {"temp_c": "538", "value": 40.0}, {"temp_c": "649", "value": 41.0}, {"temp_c": "760", "value": 62.0}, {"temp_c": "871", "value": 64.0}, {"temp_c": "982", "value": 59.0}], "elasticity": [{"temp_c": "21", "value": 221.0}, {"temp_c": "93", "value": 215.0}, {"temp_c": "204", "value": 210.0}, {"temp_c": "316", "value": 202.0}, {"temp_c": "427", "value": 195.0}, {"temp_c": "538", "value": 186.0}, {"temp_c": "649", "value": 176.0}, {"temp_c": "760", "value": 170.0}, {"temp_c": "871", "value": 156.0}, {"temp_c": "982", "value": 141.0}], "computed_features": {"atomic_percent": {"Ni": 73.72, "Cr": 21.35, "Ti": 0.48, "Fe": 3.06, "Mn": 0.31, "Si": 0.61, "C": 0.47}, "gamma_composition_at": {"Ni": 73.56, "Cr": 21.52, "Ti": 0.46, "Fe": 3.08, "Mn": 0.31, "Si": 0.61, "C": 0.47}, "gamma_prime_composition_at": {"Ni": 91.83, "Cr": 2.44, "Ti": 3.11, "Fe": 1.05, "Mn": 0.35, "Si": 0.69, "C": 0.53}, "Md_avg": 0.8095, "Md_gamma": 0.8099, "VEC_avg": 8.936, "TCP_risk": "Low", "gamma_prime_estimated_vol_pct": 0.0, "lattice_mismatch_pct": -0.321, "density_calculated_gcm3": 8.344, "SSS_coefficient": 0.0001, "precipitation_hardening_coeff": 0.0, "creep_resistance_param": 0.0, "SSS_total_wt_pct": 0, "oxidation_resistance": 15.0, "refractory_total_wt_pct": 0, "GP_formers_wt_pct": 0.4, "Al_Ti_ratio": 0.0, "Cr_Co_ratio": 1950.0, "Cr_Ni_ratio": 0.257, "Mo_W_ratio": 0.0, "Al_Ti_at_ratio": 0.0, "GP_formers_at_pct": 0.48, "Al_Ti_interaction": 0.0, "Cr_Al_interaction": 0.0}}
{"alloy": "TD Nickel", "processing": "wrought", "form": "Bar", "composition": {"Ni": 98.0}, "yield_strength": [{"temp_c": "21", "value": 550.0}, {"temp_c": "538", "value": 295.0}, {"temp_c": "649", "value": 250.0}, {"temp_c": "760", "value": 215.0}, {"temp_c": "871", "value": 180.0}, {"temp_c": "982", "value": 140.0}, {"temp_c": "1093", "value": 110.0}], "uts": [{"temp_c": "21", "value": 690.0}, {"temp_c": "538", "value": 310.0}, {"temp_c": "649", "value": 260.0}, {"temp_c": "760", "value": 230.0}, {"temp_c": "871", "value": 195.0}, {"temp_c": "982", "value": 165.0}, {"temp_c": "1093", "value": 140.0}], "elongation": [{"temp_c": "21", "value": 25.0}, {"temp_c": "538", "value": 14.0}, {"temp_c": "649", "value": 12.0}, {"temp_c": "760", "value": 11.0}, {"temp_c": "871", "value": 9.0}, {"temp_c": "982", "value": 7.0}, {"temp_c": "1093", "value": 6.0}], "elasticity": [{"temp_c": "21", "value": 152.0}, {"temp_c": "93", "value": 145.0}, {"temp_c": "204", "value": 135.0}, {"temp_c": "316", "value": 126.0}, {"temp_c": "427", "value": 120.0}, {"temp_c": "538", "value": 116.0}, {"temp_c": "649", "value": 112.0}, {"temp_c": "760", "value": 108.0}, {"temp_c": "871", "value": 101.0}, {"temp_c": "982", "value": 92.0}, {"temp_c": "1093", "value": 82.0}], "computed_features": {"atomic_percent": {"Ni": 100.0}, "gamma_composition_at": {"Ni": 100.0}, "gamma_prime_composition_at": {"Ni": 100.0}, "Md_avg": 0.717, "Md_gamma": 0.717, "VEC_avg": 10.0, "TCP_risk": "Low", "gamma_prime_estimated_vol_pct": 0.0, "lattice_mismatch_pct": 0.0, "density_calculated_gcm3": 8.9, "SSS_coefficient": 0.0, "precipitation_hardening_coeff": 0.0, "creep_resistance_param": 0.0, "SSS_total_wt_pct": 0, "oxidation_resistance": 0.0, "refractory_total_wt_pct": 0, "GP_formers_wt_pct": 0, "Al_Ti_ratio": 0.0, "Cr_Co_ratio": 0.0, "Cr_Ni_ratio": 0.0, "Mo_W_ratio": 0.0, "Al_Ti_at_ratio": 0.0, "GP_formers_at_pct": 0, "Al_Ti_interaction": 0, "Cr_Al_interaction": 0}}
{"alloy": "HAYNES* HR-160", "processing": "wrought", "form": "Sheet", "composition": {"Ni": 37.0, "Cr": 28.0, "Co": 29.0, "Fe": 2.0, "Mn": 0.5, "Si": 2.8, "C": 0.05}, "yield_strength": [{"temp_c": "21", "value": 353.0}, {"temp_c": "538", "value": 225.0}, {"temp_c": "649", "value": 215.0}, {"temp_c": "760", "value": 212.0}, {"temp_c": "871", "value": 110.0}, {"temp_c": "982", "value": 66.0}, {"temp_c": "1093", "value": 32.0}], "uts": [{"temp_c": "21", "value": 758.0}, {"temp_c": "538", "value": 569.0}, {"temp_c": "649", "value": 519.0}, {"temp_c": "760", "value": 421.0}, {"temp_c": "871", "value": 241.0}, {"temp_c": "982", "value": 129.0}, {"temp_c": "1093", "value": 68.0}], "elongation": [{"temp_c": "21", "value": 63.0}, {"temp_c": "538", "value": 73.0}, {"temp_c": "649", "value": 62.0}, {"temp_c": "760", "value": 47.0}, {"temp_c": "871", "value": 41.0}, {"temp_c": "982", "value": 51.0}, {"temp_c": "1093", "value": 53.0}], "elasticity": [{"temp_c": "21", "value": 210.0}, {"temp_c": "93", "value": 207.0}, {"temp_c": "204", "value": 200.0}, {"temp_c": "316", "value": 192.0}, {"temp_c": "427", "value": 183.0}, {"temp_c": "538", "value": 177.0}, {"temp_c": "649", "value": 168.0}, {"temp_c": "760", "value": 158.0}, {"temp_c": "871", "value": 150.0}, {"temp_c": "982", "value": 137.0}], "computed_features": {"atomic_percent": {"Ni": 34.84, "Cr": 29.75, "Co": 27.19, "Fe": 1.98, "Mn": 0.5, "Si": 5.51, "C": 0.23}, "gamma_composition_at": {"Ni": 34.68, "Cr": 29.91, "Co": 27.2, "Fe": 1.99, "Mn": 0.5, "Si": 5.49, "C": 0.23}, "gamma_prime_composition_at": {"Ni": 59.35, "Cr": 4.65, "Co": 25.39, "Fe": 0.93, "Mn": 0.78, "Si": 8.54, "C": 0.36}, "Md_avg": 0.8178, "Md_gamma": 0.8187, "VEC_avg": 7.884, "TCP_risk": "Low", "gamma_prime_estimated_vol_pct": 0.0, "lattice_mismatch_pct": -0.825, "density_calculated_gcm3": 7.727, "SSS_coefficient": 0.0001, "precipitation_hardening_coeff": 0.0, "creep_resistance_param": 0.0, "SSS_total_wt_pct": 0, "oxidation_resistance": 15.0, "refractory_total_wt_pct": 0, "GP_formers_wt_pct": 0, "Al_Ti_ratio": 0.0, "Cr_Co_ratio": 0.97, "Cr_Ni_ratio": 0.757, "Mo_W_ratio": 0.0, "Al_Ti_at_ratio": 0.0, "GP_formers_at_pct": 0, "Al_Ti_interaction": 0, "Cr_Al_interaction": 0.0}}
{"alloy": "INCONEL* 617", "processing": "wrought", "form": "Bar", "composition": {"Ni": 54.0, "Cr": 22.0, "Co": 12.5, "Mo": 9.0, "Al": 1.0, "C": 0.07}, "yield_strength": [{"temp_c": "21", "value": 295.0}, {"temp_c": "538", "value": 200.0}, {"temp_c": "649", "value": 170.0}, {"temp_c": "760", "value": 180.0}, {"temp_c": "871", "value": 195.0}, {"temp_c": "982", "value": 140.0}, {"temp_c": "1093", "value": 55.0}], "uts": [{"temp_c": "21", "value": 740.0}, {"temp_c": "538", "value": 580.0}, {"temp_c": "649", "value": 565.0}, {"temp_c": "760", "value": 440.0}, {"temp_c": "871", "value": 275.0}, {"temp_c": "982", "value": 150.0}, {"temp_c": "1093", "value": 83.0}], "elongation": [{"temp_c": "21", "value": 70.0}, {"temp_c": "538", "value": 68.0}, {"temp_c": "649", "value": 75.0}, {"temp_c": "760", "value": 84.0}, {"temp_c": "871", "value": 118.0}, {"temp_c": "982", "value": 123.0}, {"temp_c": "1093", "value": 89.0}], "elasticity": [{"temp_c": "21", "value": 210.0}, {"temp_c": "93", "value": 205.0}, {"temp_c": "204", "value": 199.0}, {"temp_c": "316", "value": 192.0}, {"temp_c": "427", "value": 184.0}, {"temp_c": "538", "value": 176.0}, {"temp_c": "649", "value": 168.0}, {"temp_c": "760", "value": 160.0}, {"temp_c": "871", "value": 150.0}, {"temp_c": "982", "value": 139.0}], "computed_features": {"atomic_percent": {"Ni": 54.38, "Cr": 25.0, "Co": 12.54, "Mo": 5.54, "Al": 2.19, "C": 0.34}, "gamma_composition_at": {"Ni": 54.22, "Cr": 25.18, "Co": 12.57, "Mo": 5.57, "Al": 2.12, "C": 0.34}, "gamma_prime_composition_at": {"Ni": 74.37, "Cr": 3.14, "Co": 9.4, "Mo": 2.08, "Al": 10.58, "C": 0.42}, "Md_avg": 0.9003, "Md_gamma": 0.9006, "VEC_avg": 8.478, "TCP_risk": "Low", "gamma_prime_estimated_vol_pct": 0.0, "lattice_mismatch_pct": -0.738, "density_calculated_gcm3": 8.347, "SSS_coefficient": 0.0067, "precipitation_hardening_coeff": 0.0, "creep_resistance_param": 0.0, "SSS_total_wt_pct": 9.0, "oxidation_resistance": 15.304, "refractory_total_wt_pct": 9.0, "GP_formers_wt_pct": 1.0, "Al_Ti_ratio": 100.0, "Cr_Co_ratio": 1.76, "Cr_Ni_ratio": 0.407, "Mo_W_ratio": 900.0, "Al_Ti_at_ratio": 219.0, "GP_formers_at_pct": 2.19, "Al_Ti_interaction": 0.0, "Cr_Al_interaction": 22.0}}
{"alloy": "RENÉ* 41", "processing": "wrought", "form": "Bar", "composition": {"Ni": 55.0, "Cr": 19.0, "Co": 11.0, "Mo": 10.0, "Al": 1.5, "Ti": 3.1, "C": 0.09, "B": 0.005}, "yield_strength": [{"temp_c": "21", "value": 1060.0}, {"temp_c": "538", "value": 1020.0}, {"temp_c": "649", "value": 1000.0}, {"temp_c": "760", "value": 940.0}, {"temp_c": "871", "value": 550.0}, {"temp_c": "982", "value": 260.0}], "uts": [{"temp_c": "21", "value": 1420.0}, {"temp_c": "538", "value": 1400.0}, {"temp_c": "649", "value": 1340.0}, {"temp_c": "760", "value": 1105.0}, {"temp_c": "871", "value": 620.0}, {"temp_c": "982", "value": 290.0}], "elongation": [{"temp_c": "21", "value": 14.0}, {"temp_c": "538", "value": 14.0}, {"temp_c": "649", "value": 14.0}, {"temp_c": "760", "value": 11.0}, {"temp_c": "871", "value": 19.0}, {"temp_c": "982", "value": 36.0}], "elasticity": [{"temp_c": "21", "value": 220.0}, {"temp_c": "93", "value": 216.0}, {"temp_c": "204", "value": 210.0}, {"temp_c": "316", "value": 204.0}, {"temp_c": "427", "value": 197.0}, {"temp_c": "538", "value": 191.0}, {"temp_c": "649", "value": 182.0}, {"temp_c": "760", "value": 173.0}, {"temp_c": "871", "value": 163.0}], "computed_features": {"atomic_percent": {"Ni": 54.43, "Cr": 21.22, "Co": 10.84, "Mo": 6.05, "Al": 3.23, "Ti": 3.76, "C": 0.44, "B": 0.03}, "gamma_composition_at": {"Ni": 51.49, "Cr": 25.96, "Co": 11.57, "Mo": 6.99, "Al": 1.84, "Ti": 1.69, "C": 0.43, "B": 0.03}, "gamma_prime_composition_at": {"Ni": 65.7, "Cr": 3.01, "Co": 8.05, "Mo": 2.43, "Al": 8.55, "Ti": 11.73, "C": 0.49, "B": 0.03}, "Md_avg": 0.9574, "Md_gamma": 0.9373, "VEC_avg": 8.321, "TCP_risk": "Moderate", "gamma_prime_estimated_vol_pct": 23.2, "lattice_mismatch_pct": 0.189, "density_calculated_gcm3": 8.094, "SSS_coefficient": 0.0078, "precipitation_hardening_coeff": 0.3367, "creep_resistance_param": 0.0, "SSS_total_wt_pct": 10.0, "oxidation_resistance": 15.293, "refractory_total_wt_pct": 10.0, "GP_formers_wt_pct": 4.6, "Al_Ti_ratio": 0.48, "Cr_Co_ratio": 1.73, "Cr_Ni_ratio": 0.345, "Mo_W_ratio": 1000.0, "Al_Ti_at_ratio": 0.86, "GP_formers_at_pct": 6.99, "Al_Ti_interaction": 12.14, "Cr_Al_interaction": 28.5}}
{"alloy": "IN-102", "processing": "wrought", "form": "Bar", "composition": {"Ni": 68.0, "Cr": 15.0, "Mo": 3.0, "W": 3.0, "Al": 0.4, "Ti": 0.6, "Fe": 7.0, "C": 0.06, "B": 0.005, "Zr": 0.03}, "yield_strength": [{"temp_c": "21", "value": 505.0}, {"temp_c": "538", "value": 400.0}, {"temp_c": "649", "value": 400.0}, {"temp_c": "760", "value": 385.0}, {"temp_c": "871", "value": 200.0}], "uts": [{"temp_c": "21", "value": 960.0}, {"temp_c": "538", "value": 830.0}, {"temp_c": "649", "value": 710.0}, {"temp_c": "760", "value": 440.0}, {"temp_c": "871", "value": 215.0}], "elongation": [{"temp_c": "21", "value": 47.0}, {"temp_c": "538", "value": 48.0}, {"temp_c": "649", "value": 64.0}, {"temp_c": "760", "value": 110.0}, {"temp_c": "871", "value": 110.0}], "elasticity": [{"temp_c": "21", "value": 205.0}, {"temp_c": "93", "value": 201.0}, {"temp_c": "204", "value": 194.0}, {"temp_c": "316", "value": 188.0}, {"temp_c": "427", "value": 181.0}, {"temp_c": "538", "value": 184.0}, {"temp_c": "649", "value": 166.0}, {"temp_c": "760", "value": 156.0}, {"temp_c": "871", "value": 146.0}], "computed_features": {"atomic_percent": {"Ni": 70.09, "Cr": 17.45, "Mo": 1.89, "W": 0.99, "Al": 0.9, "Ti": 0.76, "Fe": 7.58, "C": 0.3, "B": 0.03, "Zr": 0.02}, "gamma_composition_at": {"Ni": 69.94, "Cr": 17.59, "Mo": 1.9, "W": 0.99, "Al": 0.87, "Ti": 0.72, "Fe": 7.63, "C": 0.3, "B": 0.03, "Zr": 0.02}, "gamma_prime_composition_at": {"Ni": 85.36, "Cr": 1.95, "Mo": 0.63, "W": 0.44, "Al": 3.87, "Ti": 4.81, "Fe": 2.54, "C": 0.33, "B": 0.03, "Zr": 0.02}, "Md_avg": 0.8475, "Md_gamma": 0.8473, "VEC_avg": 8.906, "TCP_risk": "Low", "gamma_prime_estimated_vol_pct": 0.0, "lattice_mismatch_pct": -0.187, "density_calculated_gcm3": 8.533, "SSS_coefficient": 0.0083, "precipitation_hardening_coeff": 0.0, "creep_resistance_param": 0.99, "SSS_total_wt_pct": 6.0, "oxidation_resistance": 15.0, "refractory_total_wt_pct": 6.0, "GP_formers_wt_pct": 1.0, "Al_Ti_ratio": 0.66, "Cr_Co_ratio": 1500.0, "Cr_Ni_ratio": 0.221, "Mo_W_ratio": 1.0, "Al_Ti_at_ratio": 1.17, "GP_formers_at_pct": 1.66, "Al_Ti_interaction": 0.68, "Cr_Al_interaction": 6.0}}
{"alloy": "INCONEL* 601", "processing": "wrought", "form": "Bar", "composition": {"Ni": 60.5, "Cr": 23.0, "Al": 1.4, "Fe": 14.1, "Mn": 0.5, "Si": 0.2, "C": 0.05}, "yield_strength": [{"temp_c": "21", "value": 455.0}, {"temp_c": "538", "value": 350.0}, {"temp_c": "649", "value": 310.0}, {"temp_c": "760", "value": 220.0}, {"temp_c": "871", "value": 110.0}, {"temp_c": "982", "value": 55.0}, {"temp_c": "1093", "value": 28.0}], "uts": [{"temp_c": "21", "value": 770.0}, {"temp_c": "538", "value": 640.0}, {"temp_c": "649", "value": 495.0}, {"temp_c": "760", "value": 255.0}, {"temp_c": "871", "value": 125.0}, {"temp_c": "982", "value": 62.0}, {"temp_c": "1093", "value": 35.0}], "elongation": [{"temp_c": "21", "value": 40.0}, {"temp_c": "538", "value": 34.0}, {"temp_c": "649", "value": 33.0}, {"temp_c": "760", "value": 78.0}, {"temp_c": "871", "value": 128.0}, {"temp_c": "982", "value": 137.0}, {"temp_c": "1093", "value": 125.0}], "elasticity": [{"temp_c": "21", "value": 207.0}, {"temp_c": "93", "value": 203.0}, {"temp_c": "204", "value": 196.0}, {"temp_c": "316", "value": 190.0}, {"temp_c": "427", "value": 184.0}, {"temp_c": "538", "value": 175.0}, {"temp_c": "649", "value": 166.0}, {"temp_c": "760", "value": 155.0}, {"temp_c": "871", "value": 141.0}, {"temp_c": "982", "value": 127.0}, {"temp_c": "1093", "value": 112.0}], "computed_features": {"atomic_percent": {"Ni": 57.34, "Cr": 24.6, "Al": 2.89, "Fe": 14.04, "Mn": 0.51, "Si": 0.4, "C": 0.23}, "gamma_composition_at": {"Ni": 57.17, "Cr": 24.78, "Al": 2.8, "Fe": 14.11, "Mn": 0.51, "Si": 0.4, "C": 0.23}, "gamma_prime_composition_at": {"Ni": 76.75, "Cr": 3.02, "Al": 13.67, "Fe": 5.17, "Mn": 0.62, "Si": 0.49, "C": 0.28}, "Md_avg": 0.8674, "Md_gamma": 0.8672, "VEC_avg": 8.429, "TCP_risk": "Low", "gamma_prime_estimated_vol_pct": 0.8, "lattice_mismatch_pct": -0.27, "density_calculated_gcm3": 7.99, "SSS_coefficient": 0.0001, "precipitation_hardening_coeff": 0.0258, "creep_resistance_param": 0.0, "SSS_total_wt_pct": 0, "oxidation_resistance": 15.459, "refractory_total_wt_pct": 0, "GP_formers_wt_pct": 1.4, "Al_Ti_ratio": 140.0, "Cr_Co_ratio": 2300.0, "Cr_Ni_ratio": 0.38, "Mo_W_ratio": 0.0, "Al_Ti_at_ratio": 289.0, "GP_formers_at_pct": 2.89, "Al_Ti_interaction": 0.0, "Cr_Al_interaction": 32.2}}
{"alloy": "INCONEL* 690", "processing": "wrought", "form": "Bar", "composition": {"Ni": 60.0, "Cr": 30.0, "Fe": 9.5, "C": 0.03}, "yield_strength": [{"temp_c": "21", "value": 310.0}, {"temp_c": "538", "value": 250.0}, {"temp_c": "649", "value": 215.0}, {"temp_c": "760", "value": 165.0}], "uts": [{"temp_c": "21", "value": 710.0}, {"temp_c": "538", "value": 580.0}, {"temp_c": "649", "value": 470.0}, {"temp_c": "760", "value": 295.0}], "elongation": [{"temp_c": "21", "value": 34.0}, {"temp_c": "538", "value": 31.0}, {"temp_c": "649", "value": 25.0}, {"temp_c": "760", "value": 31.0}], "elasticity": [{"temp_c": "21", "value": 210.0}, {"temp_c": "93", "value": 207.0}, {"temp_c": "204", "value": 201.0}, {"temp_c": "316", "value": 194.0}, {"temp_c": "427", "value": 187.0}, {"temp_c": "538", "value": 180.0}, {"temp_c": "649", "value": 171.0}, {"temp_c": "760", "value": 162.0}, {"temp_c": "871", "value": 153.0}], "computed_features": {"atomic_percent": {"Ni": 57.7, "Cr": 32.56, "Fe": 9.6, "C": 0.14}, "gamma_composition_at": {"Ni": 57.47, "Cr": 32.76, "Fe": 9.64, "C": 0.14}, "gamma_prime_composition_at": {"Ni": 90.93, "Cr": 4.71, "Fe": 4.16, "C": 0.2}, "Md_avg": 0.8679, "Md_gamma": 0.8688, "VEC_avg": 8.497, "TCP_risk": "Low", "gamma_prime_estimated_vol_pct": 0.0, "lattice_mismatch_pct": -0.97, "density_calculated_gcm3": 8.202, "SSS_coefficient": 0.0001, "precipitation_hardening_coeff": 0.0, "creep_resistance_param": 0.0, "SSS_total_wt_pct": 0, "oxidation_resistance": 15.0, "refractory_total_wt_pct": 0, "GP_formers_wt_pct": 0, "Al_Ti_ratio": 0.0, "Cr_Co_ratio": 3000.0, "Cr_Ni_ratio": 0.5, "Mo_W_ratio": 0.0, "Al_Ti_at_ratio": 0.0, "GP_formers_at_pct": 0, "Al_Ti_interaction": 0, "Cr_Al_interaction": 0.0}}
{"alloy": "UDIMET* 700", "processing": "wrought", "form": "Bar", "composition": {"Ni": 53.0, "Cr": 15.0, "Co": 18.5, "Mo": 5.2, "Al": 4.3, "Ti": 3.5, "C": 0.08, "B": 0.03}, "yield_strength": [{"temp_c": "21", "value": 965.0}, {"temp_c": "538", "value": 895.0}, {"temp_c": "649", "value": 855.0}, {"temp_c": "760", "value": 830.0}, {"temp_c": "871", "value": 635.0}, {"temp_c": "982", "value": 305.0}, {"temp_c": "1093", "value": 83.0}], "uts": [{"temp_c": "21", "value": 1410.0}, {"temp_c": "538", "value": 1275.0}, {"temp_c": "649", "value": 1240.0}, {"temp_c": "760", "value": 1035.0}, {"temp_c": "871", "value": 690.0}, {"temp_c": "982", "value": 360.0}, {"temp_c": "1093", "value": 105.0}], "elongation": [{"temp_c": "21", "value": 17.0}, {"temp_c": "538", "value": 16.0}, {"temp_c": "649", "value": 16.0}, {"temp_c": "760", "value": 20.0}, {"temp_c": "871", "value": 27.0}, {"temp_c": "982", "value": 32.0}, {"temp_c": "1093", "value": 35.0}], "elasticity": [{"temp_c": "21", "value": 224.0}, {"temp_c": "93", "value": 221.0}, {"temp_c": "204", "value": 215.0}, {"temp_c": "316", "value": 208.0}, {"temp_c": "427", "value": 201.0}, {"temp_c": "538", "value": 194.0}, {"temp_c": "649", "value": 186.0}, {"temp_c": "760", "value": 177.0}, {"temp_c": "871", "value": 167.0}, {"temp_c": "982", "value": 153.0}], "computed_features": {"atomic_percent": {"Ni": 50.13, "Cr": 16.01, "Co": 17.43, "Mo": 3.01, "Al": 8.85, "Ti": 4.06, "C": 0.37, "B": 0.15}, "gamma_composition_at": {"Ni": 44.01, "Cr": 26.83, "Co": 20.08, "Mo": 4.27, "Al": 3.26, "Ti": 1.07, "C": 0.34, "B": 0.14}, "gamma_prime_composition_at": {"Ni": 57.38, "Cr": 3.18, "Co": 14.28, "Mo": 1.52, "Al": 15.47, "Ti": 7.6, "C": 0.4, "B": 0.16}, "Md_avg": 0.9847, "Md_gamma": 0.9304, "VEC_avg": 8.17, "TCP_risk": "Elevated", "gamma_prime_estimated_vol_pct": 50.0, "lattice_mismatch_pct": 0.258, "density_calculated_gcm3": 7.636, "SSS_coefficient": 0.0057, "precipitation_hardening_coeff": 0.9129, "creep_resistance_param": 0.0, "SSS_total_wt_pct": 5.2, "oxidation_resistance": 15.0, "refractory_total_wt_pct": 5.2, "GP_formers_wt_pct": 7.8, "Al_Ti_ratio": 1.23, "Cr_Co_ratio": 0.81, "Cr_Ni_ratio": 0.283, "Mo_W_ratio": 520.0, "Al_Ti_at_ratio": 2.17, "GP_formers_at_pct": 12.91, "Al_Ti_interaction": 35.93, "Cr_Al_interaction": 64.5}}
{"alloy": "UNITEMP* AF2-1DA", "processing": "wrought", "form": "Bar", "composition": {"Ni": 59.0, "Cr": 12.0, "Co": 10.0, "Mo": 3.0, "W": 6.0, "Ta": 1.5, "Al": 4.6, "Ti": 3.5, "Fe": 1.0, "C": 0.35, "B": 0.014, "Zr": 0.1}, "yield_strength": [{"temp_c": "21", "value": 1070.0}, {"temp_c": "538", "value": 1105.0}, {"temp_c": "649", "value": 1090.0}, {"temp_c": "760", "value": 1000.0}, {"temp_c": "871", "value": 725.0}, {"temp_c": "982", "value": 345.0}], "uts": [{"temp_c": "21", "value": 1415.0}, {"temp_c": "538", "value": 1415.0}, {"temp_c": "649", "value": 1345.0}, {"temp_c": "760", "value": 1170.0}, {"temp_c": "871", "value": 830.0}, {"temp_c": "982", "value": 450.0}], "elongation": [{"temp_c": "21", "value": 15.0}, {"temp_c": "538", "value": 14.0}, {"temp_c": "649", "value": 11.0}, {"temp_c": "760", "value": 9.0}, {"temp_c": "871", "value": 10.0}, {"temp_c": "982", "value": 15.0}], "elasticity": [{"temp_c": "21", "value": 235.0}, {"temp_c": "649", "value": 165.0}], "computed_features": {"atomic_percent": {"Ni": 56.76, "Cr": 13.03, "Co": 9.58, "Mo": 1.77, "W": 1.84, "Ta": 0.47, "Al": 9.63, "Ti": 4.13, "Fe": 1.01, "C": 1.65, "B": 0.07, "Zr": 0.06}, "gamma_composition_at": {"Ni": 49.19, "Cr": 26.24, "Co": 11.61, "Mo": 2.82, "W": 2.65, "Ta": 0.15, "Al": 3.15, "Ti": 0.94, "Fe": 1.61, "C": 1.52, "B": 0.06, "Zr": 0.06}, "gamma_prime_composition_at": {"Ni": 62.49, "Cr": 3.03, "Co": 8.04, "Mo": 0.98, "W": 1.23, "Ta": 0.71, "Al": 14.54, "Ti": 6.54, "Fe": 0.56, "C": 1.75, "B": 0.07, "Zr": 0.06}, "Md_avg": 0.9857, "Md_gamma": 0.9302, "VEC_avg": 8.165, "TCP_risk": "Critical", "gamma_prime_estimated_vol_pct": 60.4, "lattice_mismatch_pct": 0.108, "density_calculated_gcm3": 7.834, "SSS_coefficient": 0.0139, "precipitation_hardening_coeff": 1.0694, "creep_resistance_param": 1.84, "SSS_total_wt_pct": 10.5, "oxidation_resistance": 12.0, "refractory_total_wt_pct": 10.5, "GP_formers_wt_pct": 9.6, "Al_Ti_ratio": 1.31, "Cr_Co_ratio": 1.2, "Cr_Ni_ratio": 0.203, "Mo_W_ratio": 0.5, "Al_Ti_at_ratio": 2.33, "GP_formers_at_pct": 14.23, "Al_Ti_interaction": 39.77, "Cr_Al_interaction": 55.2}}
