Repository: AlexLecu/AlloyGraph

## Overview
The system employs a **Hybrid Physics-ML Engine**. Instead of training on raw composition alone, we first derive meaningful metallurgical parameters to guide the models.

We train **4 ensemble models** (Random Forest + XGBoost) to predict:
1. **Yield Strength (YS)** - MPa
2. **Ultimate Tensile Strength (UTS)** - MPa
3. **Elongation (EL)** - %
4. **Elastic Modulus (EM)** - GPa

Each model is trained using **GroupKFold cross-validation** (grouped by alloy name) to prevent data leakage.

File: backend/alloy_crew/models/training_data/train_79alloys.jsonl (part 3 of 4)
{"alloy": "Cast Alloy 718", "processing": "cast", "form": null, "composition": {"Ni": 52.5, "Cr": 19.0, "Mo": 3.0, "Nb": 5.2, "Al": 0.6, "Ti": 0.8, "Fe": 18.5, "Mn": 0.2, "Si": 0.2, "C": 0.05, "B": 0.006}, "yield_strength": [{"temp_c": "21", "value": 915.0}], "uts": [{"temp_c": "21", "value": 1090.0}], "elongation": [{"temp_c": " 21", "value": 11.0}], "elasticity": [], "computed_features": {"atomic_percent": {"Ni": 51.62, "Cr": 21.09, "Mo": 1.8, "Nb": 3.23, "Al": 1.28, "Ti": 0.96, "Fe": 19.12, "Mn": 0.21, "Si": 0.41, "C": 0.24, "B": 0.03}, "gamma_composition_at": {"Ni": 50.46, "Cr": 26.6, "Mo": 2.15, "Nb": 2.21, "Al": 0.76, "Ti": 0.45, "Fe": 23.43, "Mn": 0.21, "Si": 0.41, "C": 0.24, "B": 0.03}, "gamma_prime_composition_at": {"Ni": 55.51, "Cr": 2.66, "Mo": 0.64, "Nb": 6.64, "Al": 3.03, "Ti": 2.68, "Fe": 4.69, "Mn": 0.21, "Si": 0.41, "C": 0.24, "B": 0.03}, "Md_avg": 0.9174, "Md_gamma": 0.9712, "VEC_avg": 8.314, "TCP_risk": "high", "gamma_prime_estimated_vol_pct": 23.0, "lattice_mismatch_pct": 0.166, "density_calculated_gcm3": 8.316, "SSS_coefficient": 0.0036, "precipitation_hardening_coeff": 0.1074, "creep_resistance_param": 0.0, "SSS_total_wt_pct": 8.2, "oxidation_resistance": 15.122, "refractory_total_wt_pct": 8.2, "GP_formers_wt_pct": 6.6, "Al_Ti_ratio": 0.74, "Cr_Co_ratio": 1900.0, "Cr_Ni_ratio": 0.362, "Mo_W_ratio": 300.0, "Al_Ti_at_ratio": 1.32, "GP_formers_at_pct": 5.47, "Al_Ti_interaction": 1.23, "Cr_Al_interaction": 11.4}}
{"alloy": "NIMONIC* 105", "processing": "wrought", "form": "Bar", "composition": {"Ni": 53.0, "Cr": 15.0, "Co": 20.0, "Mo": 5.0, "Al": 4.7, "Ti": 1.2, "Mn": 0.3, "Si": 0.3, "C": 0.13, "B": 0.005, "Zr": 0.1}, "yield_strength": [{"temp_c": "21", "value": 830.0}, {"temp_c": "538", "value": 775.0}, {"temp_c": "649", "value": 765.0}, {"temp_c": "760", "value": 740.0}, {"temp_c": "871", "value": 490.0}, {"temp_c": "982", "value": 205.0}], "uts": [{"temp_c": "21", "value": 1180.0}, {"temp_c": "538", "value": 1130.0}, {"temp_c": "649", "value": 1095.0}, {"temp_c": "760", "value": 930.0}, {"temp_c": "871", "value": 660.0}, {"temp_c": "982", "value": 230.0}], "elongation": [{"temp_c": "21", "value": 16.0}, {"temp_c": "538", "value": 22.0}, {"temp_c": "649", "value": 24.0}, {"temp_c": "760", "value": 25.0}, {"temp_c": "871", "value": 27.0}, {"temp_c": "982", "value": 37.0}, {"temp_c": "1093", "value": 132.0}], "elasticity": [{"temp_c": "21", "value": 223.0}, {"temp_c": "93", "value": 219.0}, {"temp_c": "204", "value": 212.0}, {"temp_c": "316", "value": 206.0}, {"temp_c": "427", "value": 193.0}, {"temp_c": "538", "value": 186.0}, {"temp_c": "649", "value": 178.0}, {"temp_c": "760", "value": 168.0}, {"temp_c": "871", "value": 155.0}, {"temp_c": "982", "value": 138.0}], "computed_features": {"atomic_percent": {"Ni": 49.87, "Cr": 15.93, "Co": 18.74, "Mo": 2.88, "Al": 9.62, "Ti": 1.38, "Mn": 0.3, "Si": 0.59, "C": 0.6, "B": 0.03, "Zr": 0.06}, "gamma_composition_at": {"Ni": 48.23, "Cr": 22.92, "Co": 25.71, "Mo": 3.78, "Al": 4.77, "Ti": 0.51, "Mn": 0.3, "Si": 0.59, "C": 0.6, "B": 0.03, "Zr": 0.06}, "gamma_prime_composition_at": {"Ni": 53.06, "Cr": 2.29, "Co": 5.14, "Mo": 1.13, "Al": 19.08, "Ti": 3.07, "Mn": 0.3, "Si": 0.59, "C": 0.6, "B": 0.03, "Zr": 0.06}, "Md_avg": 0.9456, "Md_gamma": 0.9699, "VEC_avg": 8.173, "TCP_risk": "high", "gamma_prime_estimated_vol_pct": 33.9, "lattice_mismatch_pct": 0.097, "density_calculated_gcm3": 8.331, "SSS_coefficient": 0.0052, "precipitation_hardening_coeff": 0.6405, "creep_resistance_param": 0.0, "SSS_total_wt_pct": 5.0, "oxidation_resistance": 15.0, "refractory_total_wt_pct": 5.0, "GP_formers_wt_pct": 5.9, "Al_Ti_ratio": 3.88, "Cr_Co_ratio": 0.75, "Cr_Ni_ratio": 0.283, "Mo_W_ratio": 500.0, "Al_Ti_at_ratio": 6.92, "GP_formers_at_pct": 11.0, "Al_Ti_interaction": 13.28, "Cr_Al_interaction": 70.5}}
{"alloy": "UDIMET* 400", "processing": "wrought", "form": "Bar", "composition": {"Ni": 60.0, "Cr": 17.5, "Co": 14.0, "Mo": 4.0, "Nb": 0.5, "Al": 1.5, "Ti": 2.5, "C": 0.06, "B": 0.008, "Zr": 0.06}, "yield_strength": [{"temp_c": "21", "value": 930.0}, {"temp_c": "538", "value": 830.0}], "uts": [{"temp_c": "21", "value": 1310.0}, {"temp_c": "538", "value": 1185.0}], "elongation": [{"temp_c": "21", "value": 30.0}, {"temp_c": "538", "value": 26.0}], "elasticity": [], "computed_features": {"atomic_percent": {"Ni": 58.16, "Cr": 19.15, "Co": 13.52, "Mo": 2.37, "Nb": 0.31, "Al": 3.16, "Ti": 2.97, "C": 0.28, "B": 0.04, "Zr": 0.04}, "gamma_composition_at": {"Ni": 57.08, "Cr": 23.08, "Co": 15.93, "Mo": 2.73, "Nb": 0.22, "Al": 2.02, "Ti": 1.53, "C": 0.28, "B": 0.04, "Zr": 0.04}, "gamma_prime_composition_at": {"Ni": 62.79, "Cr": 2.31, "Co": 3.19, "Mo": 0.82, "Nb": 0.67, "Al": 8.07, "Ti": 9.16, "C": 0.28, "B": 0.04, "Zr": 0.04}, "Md_avg": 0.9127, "Md_gamma": 0.9178, "VEC_avg": 8.567, "TCP_risk": "medium", "gamma_prime_estimated_vol_pct": 18.9, "lattice_mismatch_pct": 0.501, "density_calculated_gcm3": 8.446, "SSS_coefficient": 0.0042, "precipitation_hardening_coeff": 0.2665, "creep_resistance_param": 0.0, "SSS_total_wt_pct": 4.5, "oxidation_resistance": 15.197, "refractory_total_wt_pct": 4.5, "GP_formers_wt_pct": 4.5, "Al_Ti_ratio": 0.6, "Cr_Co_ratio": 1.25, "Cr_Ni_ratio": 0.292, "Mo_W_ratio": 400.0, "Al_Ti_at_ratio": 1.06, "GP_formers_at_pct": 6.44, "Al_Ti_interaction": 9.39, "Cr_Al_interaction": 26.25}}
{"alloy": "NIMONIC* PE11", "processing": "wrought", "form": "Bar", "composition": {"Ni": 38.0, "Cr": 18.0, "Mo": 5.2, "Al": 0.8, "Ti": 2.3, "Fe": 35.0, "Mn": 0.2, "Si": 0.3, "C": 0.05, "B": 0.03, "Zr": 0.2}, "yield_strength": [{"temp_c": "21", "value": 720.0}, {"temp_c": "538", "value": 690.0}, {"temp_c": "649", "value": 670.0}, {"temp_c": "760", "value": 560.0}], "uts": [{"temp_c": "21", "value": 1080.0}, {"temp_c": "538", "value": 1000.0}, {"temp_c": "649", "value": 940.0}, {"temp_c": "760", "value": 760.0}], "elongation": [{"temp_c": "21", "value": 21.0}, {"temp_c": "538", "value": 23.0}, {"temp_c": "649", "value": 12.0}, {"temp_c": "760", "value": 19.0}], "elasticity": [{"temp_c": "21", "value": 198.0}, {"temp_c": "93", "value": 193.0}, {"temp_c": "204", "value": 186.0}, {"temp_c": "316", "value": 180.0}, {"temp_c": "427", "value": 173.0}, {"temp_c": "538", "value": 166.0}, {"temp_c": "649", "value": 157.0}], "computed_features": {"atomic_percent": {"Ni": 36.46, "Cr": 19.49, "Mo": 3.05, "Al": 1.67, "Ti": 2.71, "Fe": 35.29, "Mn": 0.21, "Si": 0.6, "C": 0.23, "B": 0.16, "Zr": 0.12}, "gamma_composition_at": {"Ni": 35.67, "Cr": 24.33, "Mo": 3.61, "Al": 1.0, "Ti": 1.29, "Fe": 42.87, "Mn": 0.21, "Si": 0.6, "C": 0.23, "B": 0.16, "Zr": 0.12}, "gamma_prime_composition_at": {"Ni": 39.24, "Cr": 2.43, "Mo": 1.08, "Al": 4.02, "Ti": 7.72, "Fe": 8.57, "Mn": 0.21, "Si": 0.6, "C": 0.23, "B": 0.16, "Zr": 0.12}, "Md_avg": 0.9308, "Md_gamma": 1.0091, "VEC_avg": 7.999, "TCP_risk": "high", "gamma_prime_estimated_vol_pct": 22.1, "lattice_mismatch_pct": -0.484, "density_calculated_gcm3": 8.12, "SSS_coefficient": 0.0051, "precipitation_hardening_coeff": 0.2059, "creep_resistance_param": 0.0, "SSS_total_wt_pct": 5.2, "oxidation_resistance": 15.128, "refractory_total_wt_pct": 5.2, "GP_formers_wt_pct": 3.1, "Al_Ti_ratio": 0.35, "Cr_Co_ratio": 1800.0, "Cr_Ni_ratio": 0.474, "Mo_W_ratio": 520.0, "Al_Ti_at_ratio": 0.61, "GP_formers_at_pct": 4.38, "Al_Ti_interaction": 4.53, "Cr_Al_interaction": 14.4}}
{"alloy": "IN-587", "processing": "wrought", "form": "Bar", "composition": {"Ni": 47.0, "Cr": 28.5, "Co": 20.0, "Mo": 1.5, "Nb": 0.7, "Al": 1.2, "Ti": 2.3, "C": 0.05, "B": 0.003, "Zr": 0.05}, "yield_strength": [{"temp_c": "21", "value": 705.0}, {"temp_c": "538", "value": 620.0}, {"temp_c": "649", "value": 615.0}, {"temp_c": "760", "value": 605.0}, {"temp_c": "871", "value": 400.0}, {"temp_c": "982", "value": 105.0}], "uts": [{"temp_c": "21", "value": 1180.0}, {"temp_c": "538", "value": 1035.0}, {"temp_c": "649", "value": 1005.0}, {"temp_c": "760", "value": 830.0}, {"temp_c": "871", "value": 525.0}, {"temp_c": "982", "value": 170.0}], "elongation": [{"temp_c": "21", "value": 28.0}, {"temp_c": "538", "value": 22.0}, {"temp_c": "649", "value": 21.0}, {"temp_c": "760", "value": 20.0}, {"temp_c": "871", "value": 16.0}, {"temp_c": "982", "value": 35.0}], "elasticity": [{"temp_c": "21", "value": 222.0}], "computed_features": {"atomic_percent": {"Ni": 44.27, "Cr": 30.3, "Co": 18.76, "Mo": 0.86, "Nb": 0.42, "Al": 2.46, "Ti": 2.66, "C": 0.23, "B": 0.02, "Zr": 0.03}, "gamma_composition_at": {"Ni": 43.79, "Cr": 33.6, "Co": 20.55, "Mo": 0.93, "Nb": 0.34, "Al": 1.85, "Ti": 1.72, "C": 0.23, "B": 0.02, "Zr": 0.03}, "gamma_prime_composition_at": {"Ni": 48.17, "Cr": 3.36, "Co": 4.11, "Mo": 0.28, "Nb": 1.03, "Al": 7.42, "Ti": 10.33, "C": 0.23, "B": 0.02, "Zr": 0.03}, "Md_avg": 0.9394, "Md_gamma": 0.9543, "VEC_avg": 8.197, "TCP_risk": "high", "gamma_prime_estimated_vol_pct": 10.9, "lattice_mismatch_pct": 0.458, "density_calculated_gcm3": 8.259, "SSS_coefficient": 0.0021, "precipitation_hardening_coeff": 0.169, "creep_resistance_param": 0.0, "SSS_total_wt_pct": 2.2, "oxidation_resistance": 15.545, "refractory_total_wt_pct": 2.2, "GP_formers_wt_pct": 4.2, "Al_Ti_ratio": 0.52, "Cr_Co_ratio": 1.42, "Cr_Ni_ratio": 0.606, "Mo_W_ratio": 150.0, "Al_Ti_at_ratio": 0.92, "GP_formers_at_pct": 5.54, "Al_Ti_interaction": 6.54, "Cr_Al_interaction": 34.2}}
{"alloy": "NIMONIC* PK33", "processing": "wrought", "form": "Bar", "composition": {"Ni": 56.0, "Cr": 19.0, "Co": 14.0, "Mo": 7.0, "Al": 1.9, "Ti": 2.0, "C": 0.04, "B": 0.003}, "yield_strength": [{"temp_c": "21", "value": 780.0}, {"temp_c": "538", "value": 725.0}, {"temp_c": "649", "value": 725.0}, {"temp_c": "760", "value": 670.0}, {"temp_c": "871", "value": 420.0}, {"temp_c": "982", "value": 130.0}], "uts": [{"temp_c": "21", "value": 1180.0}, {"temp_c": "538", "value": 1000.0}, {"temp_c": "649", "value": 1000.0}, {"temp_c": "760", "value": 885.0}, {"temp_c": "871", "value": 510.0}, {"temp_c": "982", "value": 510.0}, {"temp_c": "1093", "value": 185.0}], "elongation": [{"temp_c": "21", "value": 30.0}, {"temp_c": "538", "value": 30.0}, {"temp_c": "649", "value": 26.0}, {"temp_c": "760", "value": 18.0}, {"temp_c": "871", "value": 24.0}, {"temp_c": "982", "value": 50.0}], "elasticity": [{"temp_c": "21", "value": 222.0}, {"temp_c": "93", "value": 218.0}, {"temp_c": "204", "value": 211.0}, {"temp_c": "316", "value": 205.0}, {"temp_c": "427", "value": 197.0}, {"temp_c": "538", "value": 191.0}, {"temp_c": "649", "value": 183.0}, {"temp_c": "760", "value": 173.0}, {"temp_c": "871", "value": 162.0}, {"temp_c": "982", "value": 143.0}], "computed_features": {"atomic_percent": {"Ni": 54.65, "Cr": 20.93, "Co": 13.61, "Mo": 4.18, "Al": 4.03, "Ti": 2.39, "C": 0.19, "B": 0.02}, "gamma_composition_at": {"Ni": 53.77, "Cr": 24.53, "Co": 15.65, "Mo": 4.72, "Al": 2.71, "Ti": 1.32, "C": 0.19, "B": 0.02}, "gamma_prime_composition_at": {"Ni": 59.15, "Cr": 2.45, "Co": 3.13, "Mo": 1.42, "Al": 10.83, "Ti": 7.9, "C": 0.19, "B": 0.02}, "Md_avg": 0.9322, "Md_gamma": 0.9417, "VEC_avg": 8.421, "TCP_risk": "high", "gamma_prime_estimated_vol_pct": 16.3, "lattice_mismatch_pct": 0.167, "density_calculated_gcm3": 8.463, "SSS_coefficient": 0.006, "precipitation_hardening_coeff": 0.2592, "creep_resistance_param": 0.0, "SSS_total_wt_pct": 7.0, "oxidation_resistance": 15.364, "refractory_total_wt_pct": 7.0, "GP_formers_wt_pct": 3.9, "Al_Ti_ratio": 0.95, "Cr_Co_ratio": 1.36, "Cr_Ni_ratio": 0.339, "Mo_W_ratio": 700.0, "Al_Ti_at_ratio": 1.68, "GP_formers_at_pct": 6.42, "Al_Ti_interaction": 9.63, "Cr_Al_interaction": 36.1}}
{"alloy": "INCONEL* X750", "processing": "wrought", "form": "Bar", "composition": {"Ni": 73.0, "Cr": 15.5, "Nb": 1.0, "Al": 0.7, "Ti": 2.5, "Fe": 7.0, "Mn": 0.5, "Si": 0.2, "C": 0.04}, "yield_strength": [{"temp_c": "21", "value": 815.0}, {"temp_c": "538", "value": 725.0}, {"temp_c": "649", "value": 710.0}], "uts": [{"temp_c": "21", "value": 1200.0}, {"temp_c": "538", "value": 1050.0}, {"temp_c": "649", "value": 940.0}], "elongation": [{"temp_c": "21", "value": 27.0}, {"temp_c": "538", "value": 26.0}, {"temp_c": "649", "value": 10.0}], "elasticity": [{"temp_c": "21", "value": 214.0}, {"temp_c": "93", "value": 207.0}, {"temp_c": "204", "value": 202.0}, {"temp_c": "316", "value": 195.0}, {"temp_c": "427", "value": 189.0}, {"temp_c": "538", "value": 184.0}, {"temp_c": "649", "value": 176.0}, {"temp_c": "760", "value": 166.0}, {"temp_c": "871", "value": 153.0}, {"temp_c": "982", "value": 138.0}], "computed_features": {"atomic_percent": {"Ni": 70.05, "Cr": 16.79, "Nb": 0.61, "Al": 1.46, "Ti": 2.94, "Fe": 7.06, "Mn": 0.51, "Si": 0.4, "C": 0.19}, "gamma_composition_at": {"Ni": 68.76, "Cr": 20.19, "Nb": 0.44, "Al": 0.94, "Ti": 1.52, "Fe": 8.3, "Mn": 0.51, "Si": 0.4, "C": 0.19}, "gamma_prime_composition_at": {"Ni": 75.64, "Cr": 2.02, "Nb": 1.33, "Al": 3.74, "Ti": 9.12, "Fe": 1.66, "Mn": 0.51, "Si": 0.4, "C": 0.19}, "Md_avg": 0.862, "Md_gamma": 0.8565, "VEC_avg": 8.777, "TCP_risk": "low", "gamma_prime_estimated_vol_pct": 18.7, "lattice_mismatch_pct": 0.722, "density_calculated_gcm3": 8.384, "SSS_coefficient": 0.0001, "precipitation_hardening_coeff": 0.1903, "creep_resistance_param": 0.0, "SSS_total_wt_pct": 1.0, "oxidation_resistance": 15.022, "refractory_total_wt_pct": 1.0, "GP_formers_wt_pct": 4.2, "Al_Ti_ratio": 0.28, "Cr_Co_ratio": 1550.0, "Cr_Ni_ratio": 0.212, "Mo_W_ratio": 0.0, "Al_Ti_at_ratio": 0.49, "GP_formers_at_pct": 5.01, "Al_Ti_interaction": 4.29, "Cr_Al_interaction": 10.85}}
{"alloy": "NIMONIC* 263", "processing": "wrought", "form": "Sheet", "composition": {"Ni": 51.0, "Cr": 20.0, "Co": 20.0, "Mo": 5.9, "Al": 0.45, "Ti": 2.15, "Mn": 0.4, "Si": 0.25, "C": 0.06, "B": 0.001, "Zr": 0.02}, "yield_strength": [{"temp_c": "21", "value": 580.0}, {"temp_c": "538", "value": 485.0}, {"temp_c": "649", "value": 485.0}, {"temp_c": "760", "value": 460.0}, {"temp_c": "871", "value": 180.0}, {"temp_c": "982", "value": 83.0}], "uts": [{"temp_c": "21", "value": 970.0}, {"temp_c": "538", "value": 800.0}, {"temp_c": "649", "value": 775.0}, {"temp_c": "760", "value": 650.0}, {"temp_c": "871", "value": 275.0}, {"temp_c": "982", "value": 125.0}], "elongation": [{"temp_c": "21", "value": 39.0}, {"temp_c": "538", "value": 42.0}, {"temp_c": "649", "value": 27.0}, {"temp_c": "760", "value": 21.0}, {"temp_c": "871", "value": 25.0}, {"temp_c": "982", "value": 30.0}], "elasticity": [{"temp_c": "21", "value": 222.0}, {"temp_c": "93", "value": 219.0}, {"temp_c": "204", "value": 212.0}, {"temp_c": "316", "value": 204.0}, {"temp_c": "427", "value": 197.0}, {"temp_c": "538", "value": 190.0}, {"temp_c": "649", "value": 181.0}, {"temp_c": "760", "value": 171.0}, {"temp_c": "871", "value": 158.0}, {"temp_c": "982", "value": 146.0}], "computed_features": {"atomic_percent": {"Ni": 50.01, "Cr": 22.14, "Co": 19.53, "Mo": 3.54, "Al": 0.96, "Ti": 2.58, "Mn": 0.42, "Si": 0.51, "C": 0.29, "B": 0.01, "Zr": 0.01}, "gamma_composition_at": {"Ni": 49.9, "Cr": 22.59, "Co": 19.88, "Mo": 3.6, "Al": 0.9, "Ti": 2.32, "Mn": 0.42, "Si": 0.51, "C": 0.29}, "gamma_prime_composition_at": {"Ni": 54.89, "Cr": 2.26, "Co": 3.98, "Mo": 1.08, "Al": 3.6, "Ti": 13.95, "Mn": 0.42, "Si": 0.51, "C": 0.29}, "Md_avg": 0.8952, "Md_gamma": 0.8961, "VEC_avg": 8.444, "TCP_risk": "low", "gamma_prime_estimated_vol_pct": 2.2, "lattice_mismatch_pct": 0.619, "density_calculated_gcm3": 8.49, "SSS_coefficient": 0.005, "precipitation_hardening_coeff": 0.0525, "creep_resistance_param": 0.0, "SSS_total_wt_pct": 5.9, "oxidation_resistance": 15.11, "refractory_total_wt_pct": 5.9, "GP_formers_wt_pct": 2.6, "Al_Ti_ratio": 0.21, "Cr_Co_ratio": 1.0, "Cr_Ni_ratio": 0.392, "Mo_W_ratio": 590.0, "Al_Ti_at_ratio": 0.37, "GP_formers_at_pct": 3.54, "Al_Ti_interaction": 2.48, "Cr_Al_interaction": 9.0}}
{"alloy": "INCONEL* 706", "processing": "wrought", "form": "Bar", "composition": {"Ni": 41.5, "Cr": 16.0, "Nb": 2.9, "Al": 0.2, "Ti": 1.8, "Fe": 40.0, "Mn": 0.2, "Si": 0.2, "C": 0.03}, "yield_strength": [{"temp_c": "21", "value": 1005.0}, {"temp_c": "538", "value": 910.0}, {"temp_c": "649", "value": 860.0}, {"temp_c": "760", "value": 660.0}], "uts": [{"temp_c": "21", "value": 1310.0}, {"temp_c": "538", "value": 1145.0}, {"temp_c": "649", "value": 1035.0}, {"temp_c": "760", "value": 725.0}], "elongation": [{"temp_c": "21", "value": 20.0}, {"temp_c": "538", "value": 19.0}, {"temp_c": "649", "value": 24.0}, {"temp_c": "760", "value": 32.0}], "elasticity": [{"temp_c": "21", "value": 210.0}, {"temp_c": "93", "value": 206.0}, {"temp_c": "204", "value": 200.0}, {"temp_c": "316", "value": 192.0}, {"temp_c": "427", "value": 186.0}, {"temp_c": "538", "value": 179.0}, {"temp_c": "649", "value": 170.0}], "computed_features": {"atomic_percent": {"Ni": 38.84, "Cr": 16.9, "Nb": 1.71, "Al": 0.41, "Ti": 2.07, "Fe": 39.34, "Mn": 0.2, "Si": 0.39, "C": 0.14}, "gamma_composition_at": {"Ni": 37.92, "Cr": 21.63, "Nb": 1.15, "Al": 0.24, "Ti": 0.93, "Fe": 48.83, "Mn": 0.2, "Si": 0.39, "C": 0.14}, "gamma_prime_composition_at": {"Ni": 41.71, "Cr": 2.16, "Nb": 3.45, "Al": 0.95, "Ti": 5.61, "Fe": 9.77, "Mn": 0.2, "Si": 0.39, "C": 0.14}, "Md_avg": 0.9, "Md_gamma": 0.988, "VEC_avg": 8.231, "TCP_risk": "high", "gamma_prime_estimated_vol_pct": 24.3, "lattice_mismatch_pct": -0.018, "density_calculated_gcm3": 8.117, "SSS_coefficient": 0.0001, "precipitation_hardening_coeff": 0.1223, "creep_resistance_param": 0.0, "SSS_total_wt_pct": 2.9, "oxidation_resistance": 15.012, "refractory_total_wt_pct": 2.9, "GP_formers_wt_pct": 4.9, "Al_Ti_ratio": 0.11, "Cr_Co_ratio": 1600.0, "Cr_Ni_ratio": 0.385, "Mo_W_ratio": 0.0, "Al_Ti_at_ratio": 0.2, "GP_formers_at_pct": 4.19, "Al_Ti_interaction": 0.85, "Cr_Al_interaction": 3.2}}
{"alloy": "NIMONIC* 86", "processing": "wrought", "form": null, "composition": {"Ni": 65.0, "Cr": 25.0, "Mo": 10.0, "C": 0.05}, "yield_strength": [{"temp_c": "21", "value": 427.0}, {"temp_c": "538", "value": 243.0}, {"temp_c": "649", "value": 239.0}, {"temp_c": "871", "value": 170.0}], "uts": [{"temp_c": "21", "value": 842.0}, {"temp_c": "538", "value": 150.0}, {"temp_c": "649", "value": 540.0}, {"temp_c": "871", "value": 315.0}], "elongation": [{"temp_c": "538", "value": 54.0}, {"temp_c": "649", "value": 55.0}, {"temp_c": "871", "value": 69.0}], "elasticity": [{"temp_c": "21", "value": 210.0}], "computed_features": {"atomic_percent": {"Ni": 65.28, "Cr": 28.34, "Mo": 6.14, "C": 0.25}, "gamma_composition_at": {"Ni": 65.21, "Cr": 28.6, "Mo": 6.18, "C": 0.25}, "gamma_prime_composition_at": {"Ni": 71.74, "Cr": 2.86, "Mo": 1.85, "C": 0.25}, "Md_avg": 0.8869, "Md_gamma": 0.89, "VEC_avg": 8.607, "TCP_risk": "low", "gamma_prime_estimated_vol_pct": 0.0, "lattice_mismatch_pct": -1.179, "density_calculated_gcm3": 8.607, "SSS_coefficient": 0.0072, "precipitation_hardening_coeff": 0.0, "creep_resistance_param": 0.0, "SSS_total_wt_pct": 10.0, "oxidation_resistance": 15.0, "refractory_total_wt_pct": 10.0, "GP_formers_wt_pct": 0, "Al_Ti_ratio": 0.0, "Cr_Co_ratio": 2500.0, "Cr_Ni_ratio": 0.385, "Mo_W_ratio": 1000.0, "Al_Ti_at_ratio": 0.0, "GP_formers_at_pct": 0, "Al_Ti_interaction": 0, "Cr_Al_interaction": 0.0}}
{"alloy": "TD Nickel", "processing": "wrought", "form": "Sheet", "composition": {}, "yield_strength": [{"temp_c": "21", "value": 310.0}, {"temp_c": "538", "value": 205.0}, {"temp_c": "649", "value": 180.0}, {"temp_c": "760", "value": 160.0}, {"temp_c": "871", "value": 130.0}, {"temp_c": "982", "value": 115.0}, {"temp_c": "1093", "value": 83.0}], "uts": [{"temp_c": "21", "value": 450.0}, {"temp_c": "538", "value": 230.0}, {"temp_c": "649", "value": 195.0}, {"temp_c": "760", "value": 170.0}, {"temp_c": "871", "value": 145.0}, {"temp_c": "982", "value": 125.0}, {"temp_c": "1093", "value": 97.0}], "elongation": [{"temp_c": "21", "value": 15.0}, {"temp_c": "538", "value": 6.0}, {"temp_c": "649", "value": 5.0}, {"temp_c": "760", "value": 4.0}, {"temp_c": "871", "value": 4.0}, {"temp_c": "982", "value": 4.0}, {"temp_c": "1093", "value": 6.0}], "elasticity": [], "computed_features": {"atomic_percent": {"Ni": 0.0, "Co": 0.0, "Cr": 0.0, "Mo": 0.0, "W": 0.0, "Al": 0.0, "Ti": 0.0, "Ta": 0.0, "Nb": 0.0, "Re": 0.0, "Fe": 0.0, "C": 0.0, "B": 0.0, "Hf": 0.0, "Zr": 0.0, "Ru": 0.0, "V": 0.0, "Mn": 0.0, "Si": 0.0, "Cu": 0.0, "N": 0.0, "La": 0.0, "Y": 0.0}, "gamma_composition_at": {}, "gamma_prime_composition_at": {}, "Md_avg": 0.0, "Md_gamma": 0.0, "VEC_avg": 0.0, "TCP_risk": "low", "gamma_prime_estimated_vol_pct": 0.0, "lattice_mismatch_pct": 0.0, "density_calculated_gcm3": 8.0, "SSS_coefficient": 0.0, "precipitation_hardening_coeff": 0.0, "creep_resistance_param": 0.0, "SSS_total_wt_pct": 0, "oxidation_resistance": 0.0, "refractory_total_wt_pct": 0, "GP_formers_wt_pct": 0, "Al_Ti_ratio": 0.0, "Cr_Co_ratio": 0.0, "Cr_Ni_ratio": 0.0, "Mo_W_ratio": 0.0, "Al_Ti_at_ratio": 0.0, "GP_formers_at_pct": 0.0, "Al_Ti_interaction": 0.0, "Cr_Al_interaction": 0}}
{"alloy": "HAYNES* HR-120", "processing": "wrought", "form": "Sheet", "composition": {"Ni": 37.0, "Cr": 25.0, "Co": 3.0, "Mo": 1.0, "W": 1.0, "Nb": 0.7, "Al": 0.1, "Fe": 33.0, "Mn": 0.7, "Si": 0.6, "C": 0.05}, "yield_strength": [{"temp_c": "21", "value": 328.0}, {"temp_c": "538", "value": 195.0}, {"temp_c": "649", "value": 186.0}, {"temp_c": "760", "value": 182.0}, {"temp_c": "871", "value": 170.0}, {"temp_c": "982", "value": 91.0}, {"temp_c": "1093", "value": 44.0}], "uts": [{"temp_c": "21", "value": 718.0}, {"temp_c": "538", "value": 552.0}, {"temp_c": "649", "value": 507.0}, {"temp_c": "760", "value": 396.0}, {"temp_c": "871", "value": 225.0}, {"temp_c": "982", "value": 118.0}, {"temp_c": "1093", "value": 61.0}], "elongation": [{"temp_c": "21", "value": 46.0}, {"temp_c": "538", "value": 53.0}, {"temp_c": "649", "value": 55.0}, {"temp_c": "760", "value": 48.0}, {"temp_c": "871", "value": 67.0}, {"temp_c": "982", "value": 74.0}, {"temp_c": "1093", "value": 56.0}], "elasticity": [{"temp_c": "21", "value": 197.0}, {"temp_c": "93", "value": 194.0}, {"temp_c": "204", "value": 186.0}, {"temp_c": "316", "value": 179.0}, {"temp_c": "427", "value": 170.0}, {"temp_c": "538", "value": 163.0}, {"temp_c": "649", "value": 155.0}, {"temp_c": "760", "value": 148.0}, {"temp_c": "871", "value": 139.0}, {"temp_c": "982", "value": 130.0}, {"temp_c": "1093", "value": 119.0}], "computed_features": {"atomic_percent": {"Ni": 34.67, "Cr": 26.44, "Co": 2.8, "Mo": 0.57, "W": 0.3, "Nb": 0.41, "Al": 0.2, "Fe": 32.49, "Mn": 0.7, "Si": 1.17, "C": 0.23}, "gamma_composition_at": {"Ni": 34.64, "Cr": 26.68, "Co": 2.82, "Mo": 0.57, "W": 0.3, "Nb": 0.4, "Al": 0.19, "Fe": 32.75, "Mn": 0.7, "Si": 1.17, "C": 0.23}, "gamma_prime_composition_at": {"Ni": 38.1, "Cr": 2.67, "Co": 0.56, "Mo": 0.17, "W": 0.12, "Nb": 1.21, "Al": 0.78, "Fe": 6.55, "Mn": 0.7, "Si": 1.17, "C": 0.23}, "Md_avg": 0.8773, "Md_gamma": 0.8821, "VEC_avg": 7.993, "TCP_risk": "low", "gamma_prime_estimated_vol_pct": 0.0, "lattice_mismatch_pct": -0.924, "density_calculated_gcm3": 8.202, "SSS_coefficient": 0.0038, "precipitation_hardening_coeff": 0.0, "creep_resistance_param": 0.3, "SSS_total_wt_pct": 2.7, "oxidation_resistance": 15.04, "refractory_total_wt_pct": 2.7, "GP_formers_wt_pct": 0.8, "Al_Ti_ratio": 10.0, "Cr_Co_ratio": 8.31, "Cr_Ni_ratio": 0.675, "Mo_W_ratio": 0.99, "Al_Ti_at_ratio": 20.0, "GP_formers_at_pct": 0.61, "Al_Ti_interaction": 0.0, "Cr_Al_interaction": 2.5}}
{"alloy": "NIMONIC* 75", "processing": "wrought", "form": "Bar", "composition": {"Ni": 76.0, "Cr": 19.5, "Ti": 0.4, "Fe": 3.0, "Mn": 0.3, "Si": 0.3, "C": 0.1}, "yield_strength": [{"temp_c": "21", "value": 285.0}, {"temp_c": "538", "value": 200.0}, {"temp_c": "649", "value": 200.0}, {"temp_c": "760", "value": 160.0}, {"temp_c": "871", "value": 90.0}, {"temp_c": "982", "value": 50.0}], "uts": [{"temp_c": "21", "value": 745.0}, {"temp_c": "538", "value": 675.0}, {"temp_c": "649", "value": 540.0}, {"temp_c": "760", "value": 310.0}, {"temp_c": "871", "value": 150.0}, {"temp_c": "982", "value": 83.0}], "elongation": [{"temp_c": "21", "value": 41.0}, {"temp_c": "538", "value": 40.0}, {"temp_c": "649", "value": 41.0}, {"temp_c": "760", "value": 62.0}, {"temp_c": "871", "value": 64.0}, {"temp_c": "982", "value": 59.0}], "elasticity": [{"temp_c": "21", "value": 221.0}, {"temp_c": "93", "value": 215.0}, {"temp_c": "204", "value": 210.0}, {"temp_c": "316", "value": 202.0}, {"temp_c": "427", "value": 195.0}, {"temp_c": "538", "value": 186.0}, {"temp_c": "649", "value": 176.0}, {"temp_c": "760", "value": 170.0}, {"temp_c": "871", "value": 156.0}, {"temp_c": "982", "value": 141.0}], "computed_features": {"atomic_percent": {"Ni": 73.72, "Cr": 21.35, "Ti": 0.48, "Fe": 3.06, "Mn": 0.31, "Si": 0.61, "C": 0.47}, "gamma_composition_at": {"Ni": 73.65, "Cr": 21.54, "Ti": 0.46, "Fe": 3.08, "Mn": 0.31, "Si": 0.61, "C": 0.47}, "gamma_prime_composition_at": {"Ni": 81.01, "Cr": 2.15, "Ti": 2.74, "Fe": 0.62, "Mn": 0.31, "Si": 0.61, "C": 0.47}, "Md_avg": 0.8095, "Md_gamma": 0.8109, "VEC_avg": 8.936, "TCP_risk": "low", "gamma_prime_estimated_vol_pct": 0.0, "lattice_mismatch_pct": -0.169, "density_calculated_gcm3": 8.485, "SSS_coefficient": 0.0001, "precipitation_hardening_coeff": 0.0, "creep_resistance_param": 0.0, "SSS_total_wt_pct": 0, "oxidation_resistance": 15.0, "refractory_total_wt_pct": 0, "GP_formers_wt_pct": 0.4, "Al_Ti_ratio": 0.0, "Cr_Co_ratio": 1950.0, "Cr_Ni_ratio": 0.257, "Mo_W_ratio": 0.0, "Al_Ti_at_ratio": 0.0, "GP_formers_at_pct": 0.48, "Al_Ti_interaction": 0.0, "Cr_Al_interaction": 0.0}}
{"alloy": "TD Nickel", "processing": "wrought", "form": "Bar", "composition": {"Ni": 98.0}, "yield_strength": [{"temp_c": "21", "value": 550.0}, {"temp_c": "538", "value": 295.0}, {"temp_c": "649", "value": 250.0}, {"temp_c": "760", "value": 215.0}, {"temp_c": "871", "value": 180.0}, {"temp_c": "982", "value": 140.0}, {"temp_c": "1093", "value": 110.0}], "uts": [{"temp_c": "21", "value": 690.0}, {"temp_c": "538", "value": 310.0}, {"temp_c": "649", "value": 260.0}, {"temp_c": "760", "value": 230.0}, {"temp_c": "871", "value": 195.0}, {"temp_c": "982", "value": 165.0}, {"temp_c": "1093", "value": 140.0}], "elongation": [{"temp_c": "21", "value": 25.0}, {"temp_c": "538", "value": 14.0}, {"temp_c": "649", "value": 12.0}, {"temp_c": "760", "value": 11.0}, {"temp_c": "871", "value": 9.0}, {"temp_c": "982", "value": 7.0}, {"temp_c": "1093", "value": 6.0}], "elasticity": [{"temp_c": "21", "value": 152.0}, {"temp_c": "93", "value": 145.0}, {"temp_c": "204", "value": 135.0}, {"temp_c": "316", "value": 126.0}, {"temp_c": "427", "value": 120.0}, {"temp_c": "538", "value": 116.0}, {"temp_c": "649", "value": 112.0}, {"temp_c": "760", "value": 108.0}, {"temp_c": "871", "value": 101.0}, {"temp_c": "982", "value": 92.0}, {"temp_c": "1093", "value": 82.0}], "computed_features": {"atomic_percent": {"Ni": 100.0}, "gamma_composition_at": {"Ni": 99.9}, "gamma_prime_composition_at": {"Ni": 109.89}, "Md_avg": 0.717, "Md_gamma": 0.7163, "VEC_avg": 10.0, "TCP_risk": "low", "gamma_prime_estimated_vol_pct": 0.0, "lattice_mismatch_pct": 0.275, "density_calculated_gcm3": 8.9, "SSS_coefficient": 0.0, "precipitation_hardening_coeff": 0.0, "creep_resistance_param": 0.0, "SSS_total_wt_pct": 0, "oxidation_resistance": 0.0, "refractory_total_wt_pct": 0, "GP_formers_wt_pct": 0, "Al_Ti_ratio": 0.0, "Cr_Co_ratio": 0.0, "Cr_Ni_ratio": 0.0, "Mo_W_ratio": 0.0, "Al_Ti_at_ratio": 0.0, "GP_formers_at_pct": 0, "Al_Ti_interaction": 0, "Cr_Al_interaction": 0}}
{"alloy": "HAYNES* HR-160", "processing": "wrought", "form": "Sheet", "composition": {"Ni": 37.0, "Cr": 28.0, "Co": 29.0, "Fe": 2.0, "Mn": 0.5, "Si": 2.8, "C": 0.05}, "yield_strength": [{"temp_c": "21", "value": 353.0}, {"temp_c": "538", "value": 225.0}, {"temp_c": "649", "value": 215.0}, {"temp_c": "760", "value": 212.0}, {"temp_c": "871", "value": 110.0}, {"temp_c": "982", "value": 66.0}, {"temp_c": "1093", "value": 32.0}], "uts": [{"temp_c": "21", "value": 758.0}, {"temp_c": "538", "value": 569.0}, {"temp_c": "649", "value": 519.0}, {"temp_c": "760", "value": 421.0}, {"temp_c": "871", "value": 241.0}, {"temp_c": "982", "value": 129.0}, {"temp_c": "1093", "value": 68.0}], "elongation": [{"temp_c": "21", "value": 63.0}, {"temp_c": "538", "value": 73.0}, {"temp_c": "649", "value": 62.0}, {"temp_c": "760", "value": 47.0}, {"temp_c": "871", "value": 41.0}, {"temp_c": "982", "value": 51.0}, {"temp_c": "1093", "value": 53.0}], "elasticity": [{"temp_c": "21", "value": 210.0}, {"temp_c": "93", "value": 207.0}, {"temp_c": "204", "value": 200.0}, {"temp_c": "316", "value": 192.0}, {"temp_c": "427", "value": 183.0}, {"temp_c": "538", "value": 177.0}, {"temp_c": "649", "value": 168.0}, {"temp_c": "760", "value": 158.0}, {"temp_c": "871", "value": 150.0}, {"temp_c": "982", "value": 137.0}], "computed_features": {"atomic_percent": {"Ni": 34.84, "Cr": 29.75, "Co": 27.19, "Fe": 1.98, "Mn": 0.5, "Si": 5.51, "C": 0.23}, "gamma_composition_at": {"Ni": 34.81, "Cr": 30.02, "Co": 27.41, "Fe": 2.0, "Mn": 0.5, "Si": 5.51, "C": 0.23}, "gamma_prime_composition_at": {"Ni": 38.29, "Cr": 3.0, "Co": 5.48, "Fe": 0.4, "Mn": 0.5, "Si": 5.51, "C": 0.23}, "Md_avg": 0.8178, "Md_gamma": 0.8225, "VEC_avg": 7.884, "TCP_risk": "low", "gamma_prime_estimated_vol_pct": 0.0, "lattice_mismatch_pct": -0.837, "density_calculated_gcm3": 8.2, "SSS_coefficient": 0.0001, "precipitation_hardening_coeff": 0.0, "creep_resistance_param": 0.0, "SSS_total_wt_pct": 0, "oxidation_resistance": 15.0, "refractory_total_wt_pct": 0, "GP_formers_wt_pct": 0, "Al_Ti_ratio": 0.0, "Cr_Co_ratio": 0.97, "Cr_Ni_ratio": 0.757, "Mo_W_ratio": 0.0, "Al_Ti_at_ratio": 0.0, "GP_formers_at_pct": 0, "Al_Ti_interaction": 0, "Cr_Al_interaction": 0.0}}
{"alloy": "INCONEL* 617", "processing": "wrought", "form": "Bar", "composition": {"Ni": 54.0, "Cr": 22.0, "Co": 12.5, "Mo": 9.0, "Al": 1.0, "C": 0.07}, "yield_strength": [{"temp_c": "21", "value": 295.0}, {"temp_c": "538", "value": 200.0}, {"temp_c": "649", "value": 170.0}, {"temp_c": "760", "value": 180.0}, {"temp_c": "871", "value": 195.0}, {"temp_c": "982", "value": 140.0}, {"temp_c": "1093", "value": 55.0}], "uts": [{"temp_c": "21", "value": 740.0}, {"temp_c": "538", "value": 580.0}, {"temp_c": "649", "value": 565.0}, {"temp_c": "760", "value": 440.0}, {"temp_c": "871", "value": 275.0}, {"temp_c": "982", "value": 150.0}, {"temp_c": "1093", "value": 83.0}], "elongation": [{"temp_c": "21", "value": 70.0}, {"temp_c": "538", "value": 68.0}, {"temp_c": "649", "value": 75.0}, {"temp_c": "760", "value": 84.0}, {"temp_c": "871", "value": 118.0}, {"temp_c": "982", "value": 123.0}, {"temp_c": "1093", "value": 89.0}], "elasticity": [{"temp_c": "21", "value": 210.0}, {"temp_c": "93", "value": 205.0}, {"temp_c": "204", "value": 199.0}, {"temp_c": "316", "value": 192.0}, {"temp_c": "427", "value": 184.0}, {"temp_c": "538", "value": 176.0}, {"temp_c": "649", "value": 168.0}, {"temp_c": "760", "value": 160.0}, {"temp_c": "871", "value": 150.0}, {"temp_c": "982", "value": 139.0}], "computed_features": {"atomic_percent": {"Ni": 54.38, "Cr": 25.0, "Co": 12.54, "Mo": 5.54, "Al": 2.19, "C": 0.34}, "gamma_composition_at": {"Ni": 54.33, "Cr": 25.23, "Co": 12.64, "Mo": 5.58, "Al": 2.13, "C": 0.34}, "gamma_prime_composition_at": {"Ni": 59.76, "Cr": 2.52, "Co": 2.53, "Mo": 1.67, "Al": 8.5, "C": 0.34}, "Md_avg": 0.9003, "Md_gamma": 0.9027, "VEC_avg": 8.478, "TCP_risk": "medium", "gamma_prime_estimated_vol_pct": 0.0, "lattice_mismatch_pct": -0.774, "density_calculated_gcm3": 8.577, "SSS_coefficient": 0.0067, "precipitation_hardening_coeff": 0.0, "creep_resistance_param": 0.0, "SSS_total_wt_pct": 9.0, "oxidation_resistance": 15.304, "refractory_total_wt_pct": 9.0, "GP_formers_wt_pct": 1.0, "Al_Ti_ratio": 100.0, "Cr_Co_ratio": 1.76, "Cr_Ni_ratio": 0.407, "Mo_W_ratio": 900.0, "Al_Ti_at_ratio": 219.0, "GP_formers_at_pct": 2.19, "Al_Ti_interaction": 0.0, "Cr_Al_interaction": 22.0}}
{"alloy": "REN\u00c9* 41", "processing": "wrought", "form": "Sheet", "composition": {}, "yield_strength": [{"temp_c": "21", "value": 1020.0}, {"temp_c": "538", "value": 940.0}, {"temp_c": "649", "value": 895.0}, {"temp_c": "760", "value": 835.0}, {"temp_c": "871", "value": 510.0}, {"temp_c": "982", "value": 175.0}], "uts": [{"temp_c": "21", "value": 1275.0}, {"temp_c": "538", "value": 1200.0}, {"temp_c": "649", "value": 1130.0}, {"temp_c": "760", "value": 965.0}, {"temp_c": "871", "value": 605.0}, {"temp_c": "982", "value": 275.0}], "elongation": [{"temp_c": "21", "value": 15.0}, {"temp_c": "538", "value": 17.0}, {"temp_c": "649", "value": 14.0}, {"temp_c": "760", "value": 10.0}, {"temp_c": "871", "value": 14.0}, {"temp_c": "982", "value": 20.0}], "elasticity": [], "computed_features": {"atomic_percent": {"Ni": 0.0, "Co": 0.0, "Cr": 0.0, "Mo": 0.0, "W": 0.0, "Al": 0.0, "Ti": 0.0, "Ta": 0.0, "Nb": 0.0, "Re": 0.0, "Fe": 0.0, "C": 0.0, "B": 0.0, "Hf": 0.0, "Zr": 0.0, "Ru": 0.0, "V": 0.0, "Mn": 0.0, "Si": 0.0, "Cu": 0.0, "N": 0.0, "La": 0.0, "Y": 0.0}, "gamma_composition_at": {}, "gamma_prime_composition_at": {}, "Md_avg": 0.0, "Md_gamma": 0.0, "VEC_avg": 0.0, "TCP_risk": "low", "gamma_prime_estimated_vol_pct": 0.0, "lattice_mismatch_pct": 0.0, "density_calculated_gcm3": 8.0, "SSS_coefficient": 0.0, "precipitation_hardening_coeff": 0.0, "creep_resistance_param": 0.0, "SSS_total_wt_pct": 0, "oxidation_resistance": 0.0, "refractory_total_wt_pct": 0, "GP_formers_wt_pct": 0, "Al_Ti_ratio": 0.0, "Cr_Co_ratio": 0.0, "Cr_Ni_ratio": 0.0, "Mo_W_ratio": 0.0, "Al_Ti_at_ratio": 0.0, "GP_formers_at_pct": 0.0, "Al_Ti_interaction": 0.0, "Cr_Al_interaction": 0}}
{"alloy": "IN-102", "processing": "wrought", "form": "Bar", "composition": {"Ni": 68.0, "Cr": 15.0, "Mo": 3.0, "W": 3.0, "Al": 0.4, "Ti": 0.6, "Fe": 7.0, "C": 0.06, "B": 0.005, "Zr": 0.03}, "yield_strength": [{"temp_c": "21", "value": 505.0}, {"temp_c": "538", "value": 400.0}, {"temp_c": "649", "value": 400.0}, {"temp_c": "760", "value": 385.0}, {"temp_c": "871", "value": 200.0}], "uts": [{"temp_c": "21", "value": 960.0}, {"temp_c": "538", "value": 830.0}, {"temp_c": "649", "value": 710.0}, {"temp_c": "760", "value": 440.0}, {"temp_c": "871", "value": 215.0}], "elongation": [{"temp_c": "21", "value": 47.0}, {"temp_c": "538", "value": 48.0}, {"temp_c": "649", "value": 64.0}, {"temp_c": "760", "value": 110.0}, {"temp_c": "871", "value": 110.0}], "elasticity": [{"temp_c": "21", "value": 205.0}, {"temp_c": "93", "value": 201.0}, {"temp_c": "204", "value": 194.0}, {"temp_c": "316", "value": 188.0}, {"temp_c": "427", "value": 181.0}, {"temp_c": "538", "value": 184.0}, {"temp_c": "649", "value": 166.0}, {"temp_c": "760", "value": 156.0}, {"temp_c": "871", "value": 146.0}], "computed_features": {"atomic_percent": {"Ni": 70.09, "Cr": 17.45, "Mo": 1.89, "W": 0.99, "Al": 0.9, "Ti": 0.76, "Fe": 7.58, "C": 0.3, "B": 0.03, "Zr": 0.02}, "gamma_composition_at": {"Ni": 70.02, "Cr": 17.61, "Mo": 1.9, "W": 1.0, "Al": 0.87, "Ti": 0.72, "Fe": 7.64, "C": 0.3, "B": 0.03, "Zr": 0.02}, "gamma_prime_composition_at": {"Ni": 77.02, "Cr": 1.76, "Mo": 0.57, "W": 0.4, "Al": 3.5, "Ti": 4.34, "Fe": 1.53, "C": 0.3, "B": 0.03, "Zr": 0.02}, "Md_avg": 0.8475, "Md_gamma": 0.8483, "VEC_avg": 8.906, "TCP_risk": "low", "gamma_prime_estimated_vol_pct": 0.0, "lattice_mismatch_pct": -0.101, "density_calculated_gcm3": 8.866, "SSS_coefficient": 0.0083, "precipitation_hardening_coeff": 0.0, "creep_resistance_param": 0.99, "SSS_total_wt_pct": 6.0, "oxidation_resistance": 15.0, "refractory_total_wt_pct": 6.0, "GP_formers_wt_pct": 1.0, "Al_Ti_ratio": 0.66, "Cr_Co_ratio": 1500.0, "Cr_Ni_ratio": 0.221, "Mo_W_ratio": 1.0, "Al_Ti_at_ratio": 1.17, "GP_formers_at_pct": 1.66, "Al_Ti_interaction": 0.68, "Cr_Al_interaction": 6.0}}
{"alloy": "INCONEL* 601", "processing": "wrought", "form": "Bar", "composition": {"Ni": 60.5, "Cr": 23.0, "Al": 1.4, "Fe": 14.1, "Mn": 0.5, "Si": 0.2, "C": 0.05}, "yield_strength": [{"temp_c": "21", "value": 455.0}, {"temp_c": "538", "value": 350.0}, {"temp_c": "649", "value": 310.0}, {"temp_c": "760", "value": 220.0}, {"temp_c": "871", "value": 110.0}, {"temp_c": "982", "value": 55.0}, {"temp_c": "1093", "value": 28.0}], "uts": [{"temp_c": "21", "value": 770.0}, {"temp_c": "538", "value": 640.0}, {"temp_c": "649", "value": 495.0}, {"temp_c": "760", "value": 255.0}, {"temp_c": "871", "value": 125.0}, {"temp_c": "982", "value": 62.0}, {"temp_c": "1093", "value": 35.0}], "elongation": [{"temp_c": "21", "value": 40.0}, {"temp_c": "538", "value": 34.0}, {"temp_c": "649", "value": 33.0}, {"temp_c": "760", "value": 78.0}, {"temp_c": "871", "value": 128.0}, {"temp_c": "982", "value": 137.0}, {"temp_c": "1093", "value": 125.0}], "elasticity": [{"temp_c": "21", "value": 207.0}, {"temp_c": "93", "value": 203.0}, {"temp_c": "204", "value": 196.0}, {"temp_c": "316", "value": 190.0}, {"temp_c": "427", "value": 184.0}, {"temp_c": "538", "value": 175.0}, {"temp_c": "649", "value": 166.0}, {"temp_c": "760", "value": 155.0}, {"temp_c": "871", "value": 141.0}, {"temp_c": "982", "value": 127.0}, {"temp_c": "1093", "value": 112.0}], "computed_features": {"atomic_percent": {"Ni": 57.34, "Cr": 24.6, "Al": 2.89, "Fe": 14.04, "Mn": 0.51, "Si": 0.4, "C": 0.23}, "gamma_composition_at": {"Ni": 57.28, "Cr": 24.82, "Al": 2.81, "Fe": 14.15, "Mn": 0.51, "Si": 0.4, "C": 0.23}, "gamma_prime_composition_at": {"Ni": 63.01, "Cr": 2.48, "Al": 11.22, "Fe": 2.83, "Mn": 0.51, "Si": 0.4, "C": 0.23}, "Md_avg": 0.8674, "Md_gamma": 0.8689, "VEC_avg": 8.429, "TCP_risk": "low", "gamma_prime_estimated_vol_pct": 0.8, "lattice_mismatch_pct": -0.28, "density_calculated_gcm3": 8.248, "SSS_coefficient": 0.0001, "precipitation_hardening_coeff": 0.0258, "creep_resistance_param": 0.0, "SSS_total_wt_pct": 0, "oxidation_resistance": 15.459, "refractory_total_wt_pct": 0, "GP_formers_wt_pct": 1.4, "Al_Ti_ratio": 140.0, "Cr_Co_ratio": 2300.0, "Cr_Ni_ratio": 0.38, "Mo_W_ratio": 0.0, "Al_Ti_at_ratio": 289.0, "GP_formers_at_pct": 2.89, "Al_Ti_interaction": 0.0, "Cr_Al_interaction": 32.2}}
{"alloy": "INCONEL* 690", "processing": "wrought", "form": "Bar", "composition": {"Ni": 60.0, "Cr": 30.0, "Fe": 9.5, "C": 0.03}, "yield_strength": [{"temp_c": "21", "value": 310.0}, {"temp_c": "538", "value": 250.0}, {"temp_c": "649", "value": 215.0}, {"temp_c": "760", "value": 165.0}], "uts": [{"temp_c": "21", "value": 710.0}, {"temp_c": "538", "value": 580.0}, {"temp_c": "649", "value": 470.0}, {"temp_c": "760", "value": 295.0}], "elongation": [{"temp_c": "21", "value": 34.0}, {"temp_c": "538", "value": 31.0}, {"temp_c": "649", "value": 25.0}, {"temp_c": "760", "value": 31.0}], "elasticity": [{"temp_c": "21", "value": 210.0}, {"temp_c": "93", "value": 207.0}, {"temp_c": "204", "value": 201.0}, {"temp_c": "316", "value": 194.0}, {"temp_c": "427", "value": 187.0}, {"temp_c": "538", "value": 180.0}, {"temp_c": "649", "value": 171.0}, {"temp_c": "760", "value": 162.0}, {"temp_c": "871", "value": 153.0}], "computed_features": {"atomic_percent": {"Ni": 57.7, "Cr": 32.56, "Fe": 9.6, "C": 0.14}, "gamma_composition_at": {"Ni": 57.64, "Cr": 32.86, "Fe": 9.68, "C": 0.14}, "gamma_prime_composition_at": {"Ni": 63.41, "Cr": 3.29, "Fe": 1.94, "C": 0.14}, "Md_avg": 0.8679, "Md_gamma": 0.8715, "VEC_avg": 8.497, "TCP_risk": "low", "gamma_prime_estimated_vol_pct": 0.0, "lattice_mismatch_pct": -0.874, "density_calculated_gcm3": 8.284, "SSS_coefficient": 0.0001, "precipitation_hardening_coeff": 0.0, "creep_resistance_param": 0.0, "SSS_total_wt_pct": 0, "oxidation_resistance": 15.0, "refractory_total_wt_pct": 0, "GP_formers_wt_pct": 0, "Al_Ti_ratio": 0.0, "Cr_Co_ratio": 3000.0, "Cr_Ni_ratio": 0.5, "Mo_W_ratio": 0.0, "Al_Ti_at_ratio": 0.0, "GP_formers_at_pct": 0, "Al_Ti_interaction": 0, "Cr_Al_interaction": 0.0}}
