Repository: AlexLecu/AlloyGraph

## Overview
The system employs a **Hybrid Physics-ML Engine**. Instead of training on raw composition alone, we first derive meaningful metallurgical parameters to guide the models.

We train **4 ensemble models** (Random Forest + XGBoost) to predict:
1. **Yield Strength (YS)** - MPa
2. **Ultimate Tensile Strength (UTS)** - MPa
3. **Elongation (EL)** - %
4. **Elastic Modulus (EM)** - GPa

Each model is trained using **GroupKFold cross-validation** (grouped by alloy name) to prevent data leakage.

File: backend/alloy_crew/models/training_data/train_77alloys.jsonl (part 4 of 4)
{"alloy": "Cast Alloy 718", "processing": "cast", "form": null, "composition": {"Ni": 52.5, "Cr": 19.0, "Mo": 3.0, "Nb": 5.2, "Al": 0.6, "Ti": 0.8, "Fe": 18.5, "Mn": 0.2, "Si": 0.2, "C": 0.05, "B": 0.006}, "yield_strength": [{"temp_c": "21", "value": 915.0}], "uts": [{"temp_c": "21", "value": 1090.0}], "elongation": [{"temp_c": " 21", "value": 11.0}], "elasticity": [], "computed_features": {"atomic_percent": {"Ni": 51.62, "Cr": 21.09, "Mo": 1.8, "Nb": 3.23, "Al": 1.28, "Ti": 0.96, "Fe": 19.12, "Mn": 0.21, "Si": 0.41, "C": 0.24, "B": 0.03}, "gamma_composition_at": {"Ni": 47.47, "Cr": 25.02, "Mo": 2.02, "Nb": 2.08, "Al": 0.71, "Ti": 0.42, "Fe": 21.44, "Mn": 0.2, "Si": 0.39, "C": 0.23, "B": 0.03}, "gamma_prime_composition_at": {"Ni": 70.37, "Cr": 3.37, "Mo": 0.82, "Nb": 8.41, "Al": 3.84, "Ti": 3.4, "Fe": 8.67, "Mn": 0.27, "Si": 0.52, "C": 0.3, "B": 0.04}, "Md_avg": 0.9174, "Md_gamma": 0.9085, "VEC_avg": 8.314, "TCP_risk": "Low", "gamma_prime_estimated_vol_pct": 23.0, "lattice_mismatch_pct": 1.341, "density_calculated_gcm3": 8.116, "SSS_coefficient": 0.0035, "precipitation_hardening_coeff": 0.1074, "creep_resistance_param": 0.0, "SSS_total_wt_pct": 8.2, "oxidation_resistance": 15.122, "refractory_total_wt_pct": 8.2, "GP_formers_wt_pct": 6.6, "Al_Ti_ratio": 0.74, "Cr_Co_ratio": 1900.0, "Cr_Ni_ratio": 0.362, "Mo_W_ratio": 300.0, "Al_Ti_at_ratio": 1.32, "GP_formers_at_pct": 5.47, "Al_Ti_interaction": 1.23, "Cr_Al_interaction": 11.4}}
{"alloy": "NIMONIC* 115", "processing": "wrought", "form": "Bar", "composition": {"Ni": 60.0, "Cr": 14.3, "Co": 13.2, "Mo": 3.3, "Al": 4.9, "Ti": 3.7, "C": 0.15, "B": 0.16, "Zr": 0.04}, "yield_strength": [{"temp_c": "21", "value": 865.0}, {"temp_c": "538", "value": 795.0}, {"temp_c": "649", "value": 815.0}, {"temp_c": "760", "value": 800.0}, {"temp_c": "871", "value": 550.0}, {"temp_c": "982", "value": 240.0}], "uts": [{"temp_c": "21", "value": 1240.0}, {"temp_c": "538", "value": 1090.0}, {"temp_c": "649", "value": 1125.0}, {"temp_c": "760", "value": 1085.0}, {"temp_c": "871", "value": 830.0}, {"temp_c": "982", "value": 460.0}], "elongation": [{"temp_c": "21", "value": 27.0}, {"temp_c": "538", "value": 18.0}, {"temp_c": "649", "value": 23.0}, {"temp_c": "760", "value": 24.0}, {"temp_c": "871", "value": 16.0}, {"temp_c": "982", "value": 23.0}], "elasticity": [{"temp_c": "21", "value": 224.0}, {"temp_c": "93", "value": 219.0}, {"temp_c": "204", "value": 214.0}, {"temp_c": "316", "value": 204.0}, {"temp_c": "427", "value": 195.0}, {"temp_c": "538", "value": 188.0}, {"temp_c": "649", "value": 181.0}, {"temp_c": "760", "value": 173.0}, {"temp_c": "871", "value": 164.0}, {"temp_c": "982", "value": 153.0}], "computed_features": {"atomic_percent": {"Ni": 55.49, "Cr": 14.93, "Co": 12.16, "Mo": 1.87, "Al": 9.86, "Ti": 4.2, "C": 0.68, "B": 0.8, "Zr": 0.02}, "gamma_composition_at": {"Ni": 48.5, "Cr": 28.32, "Co": 14.55, "Mo": 2.87, "Al": 3.36, "Ti": 1.01, "C": 0.63, "B": 0.74, "Zr": 0.02}, "gamma_prime_composition_at": {"Ni": 61.57, "Cr": 3.27, "Co": 10.08, "Mo": 1.0, "Al": 15.52, "Ti": 6.98, "C": 0.72, "B": 0.85, "Zr": 0.02}, "Md_avg": 0.9751, "Md_gamma": 0.9161, "VEC_avg": 8.167, "TCP_risk": "Elevated", "gamma_prime_estimated_vol_pct": 57.0, "lattice_mismatch_pct": 0.618, "density_calculated_gcm3": 7.493, "SSS_coefficient": 0.0044, "precipitation_hardening_coeff": 1.0615, "creep_resistance_param": 0.0, "SSS_total_wt_pct": 3.3, "oxidation_resistance": 14.3, "refractory_total_wt_pct": 3.3, "GP_formers_wt_pct": 8.6, "Al_Ti_ratio": 1.32, "Cr_Co_ratio": 1.08, "Cr_Ni_ratio": 0.238, "Mo_W_ratio": 330.0, "Al_Ti_at_ratio": 2.34, "GP_formers_at_pct": 14.06, "Al_Ti_interaction": 41.41, "Cr_Al_interaction": 70.07}}
{"alloy": "UDIMET* 720CR", "processing": "wrought", "form": null, "composition": {"Ni": 55.0, "Cr": 18.0, "Co": 15.0, "Mo": 3.0, "W": 1.3, "Al": 2.5, "Ti": 5.0, "C": 0.03, "B": 0.03, "Zr": 0.03}, "yield_strength": [{"temp_c": "21", "value": 868.0}, {"temp_c": "538", "value": 758.0}, {"temp_c": "649", "value": 799.0}, {"temp_c": "760", "value": 792.0}, {"temp_c": "871", "value": 551.0}], "uts": [{"temp_c": "21", "value": 1132.0}, {"temp_c": "538", "value": 1249.0}, {"temp_c": "649", "value": 1276.0}, {"temp_c": "760", "value": 1035.0}, {"temp_c": "871", "value": 704.0}], "elongation": [{"temp_c": "21", "value": 5.0}, {"temp_c": "538", "value": 12.0}, {"temp_c": "649", "value": 11.0}, {"temp_c": "760", "value": 24.0}, {"temp_c": "871", "value": 22.0}], "elasticity": [], "computed_features": {"atomic_percent": {"Ni": 52.68, "Cr": 19.46, "Co": 14.31, "Mo": 1.76, "W": 0.4, "Al": 5.21, "Ti": 5.87, "C": 0.14, "B": 0.16, "Zr": 0.02}, "gamma_composition_at": {"Ni": 46.18, "Cr": 30.85, "Co": 16.16, "Mo": 2.4, "W": 0.51, "Al": 1.99, "Ti": 1.61, "C": 0.13, "B": 0.15, "Zr": 0.02}, "gamma_prime_composition_at": {"Ni": 61.63, "Cr": 3.74, "Co": 11.76, "Mo": 0.87, "W": 0.25, "Al": 9.65, "Ti": 11.74, "C": 0.16, "B": 0.18, "Zr": 0.02}, "Md_avg": 0.9779, "Md_gamma": 0.9296, "VEC_avg": 8.255, "TCP_risk": "Elevated", "gamma_prime_estimated_vol_pct": 46.8, "lattice_mismatch_pct": 0.883, "density_calculated_gcm3": 7.807, "SSS_coefficient": 0.0071, "precipitation_hardening_coeff": 0.758, "creep_resistance_param": 0.4, "SSS_total_wt_pct": 4.3, "oxidation_resistance": 15.366, "refractory_total_wt_pct": 4.3, "GP_formers_wt_pct": 7.5, "Al_Ti_ratio": 0.5, "Cr_Co_ratio": 1.2, "Cr_Ni_ratio": 0.327, "Mo_W_ratio": 2.29, "Al_Ti_at_ratio": 0.89, "GP_formers_at_pct": 11.08, "Al_Ti_interaction": 30.58, "Cr_Al_interaction": 45.0}}
{"alloy": "UDIMET* 710", "processing": "wrought", "form": "Bar", "composition": {"Ni": 55.0, "Cr": 18.0, "Co": 15.0, "Mo": 3.0, "W": 1.5, "Al": 2.5, "Ti": 5.0, "C": 0.07, "B": 0.02}, "yield_strength": [{"temp_c": "21", "value": 910.0}, {"temp_c": "538", "value": 850.0}, {"temp_c": "649", "value": 860.0}, {"temp_c": "760", "value": 815.0}, {"temp_c": "871", "value": 635.0}, {"temp_c": "982", "value": 270.0}], "uts": [{"temp_c": "21", "value": 1185.0}, {"temp_c": "538", "value": 1150.0}, {"temp_c": "649", "value": 1290.0}, {"temp_c": "760", "value": 1020.0}, {"temp_c": "871", "value": 705.0}, {"temp_c": "982", "value": 380.0}], "elongation": [{"temp_c": "21", "value": 7.0}, {"temp_c": "538", "value": 10.0}, {"temp_c": "649", "value": 15.0}, {"temp_c": "760", "value": 25.0}, {"temp_c": "871", "value": 29.0}, {"temp_c": "982", "value": 27.0}], "elasticity": [{"temp_c": "21", "value": 222.0}, {"temp_c": "982", "value": 161.0}], "computed_features": {"atomic_percent": {"Ni": 52.59, "Cr": 19.42, "Co": 14.28, "Mo": 1.75, "W": 0.46, "Al": 5.2, "Ti": 5.86, "C": 0.33, "B": 0.1}, "gamma_composition_at": {"Ni": 46.14, "Cr": 30.76, "Co": 16.13, "Mo": 2.39, "W": 0.59, "Al": 1.99, "Ti": 1.61, "C": 0.3, "B": 0.09}, "gamma_prime_composition_at": {"Ni": 61.53, "Cr": 3.73, "Co": 11.73, "Mo": 0.87, "W": 0.28, "Al": 9.64, "Ti": 11.74, "C": 0.37, "B": 0.11}, "Md_avg": 0.9764, "Md_gamma": 0.9286, "VEC_avg": 8.249, "TCP_risk": "Elevated", "gamma_prime_estimated_vol_pct": 46.7, "lattice_mismatch_pct": 0.877, "density_calculated_gcm3": 7.81, "SSS_coefficient": 0.0074, "precipitation_hardening_coeff": 0.7558, "creep_resistance_param": 0.46, "SSS_total_wt_pct": 4.5, "oxidation_resistance": 15.366, "refractory_total_wt_pct": 4.5, "GP_formers_wt_pct": 7.5, "Al_Ti_ratio": 0.5, "Cr_Co_ratio": 1.2, "Cr_Ni_ratio": 0.327, "Mo_W_ratio": 1.99, "Al_Ti_at_ratio": 0.89, "GP_formers_at_pct": 11.06, "Al_Ti_interaction": 30.47, "Cr_Al_interaction": 45.0}}
{"alloy": "HASTELLOY* S", "processing": "wrought", "form": "Sheet", "composition": {"Ni": 67.0, "Cr": 15.5, "Mo": 14.5, "Al": 0.2, "Fe": 1.0, "Mn": 0.5, "Si": 0.4, "C": 0.02, "B": 0.009}, "yield_strength": [{"temp_c": "21", "value": 444.0}, {"temp_c": "538", "value": 338.0}, {"temp_c": "649", "value": 322.0}, {"temp_c": "760", "value": 311.0}, {"temp_c": "871", "value": 218.0}, {"temp_c": "982", "value": 110.0}, {"temp_c": "1093", "value": 52.0}], "uts": [{"temp_c": "21", "value": 844.0}, {"temp_c": "538", "value": 773.0}, {"temp_c": "649", "value": 720.0}, {"temp_c": "760", "value": 574.0}, {"temp_c": "871", "value": 341.0}, {"temp_c": "982", "value": 193.0}, {"temp_c": "1093", "value": 110.0}], "elongation": [{"temp_c": "21", "value": 49.0}, {"temp_c": "538", "value": 50.0}, {"temp_c": "649", "value": 56.0}, {"temp_c": "760", "value": 70.0}, {"temp_c": "871", "value": 47.0}, {"temp_c": "982", "value": 46.0}, {"temp_c": "1093", "value": 75.0}], "elasticity": [{"temp_c": "21", "value": 212.0}, {"temp_c": "538", "value": 182.0}, {"temp_c": "649", "value": 174.0}, {"temp_c": "760", "value": 166.0}, {"temp_c": "982", "value": 132.0}], "computed_features": {"atomic_percent": {"Ni": 69.53, "Cr": 18.15, "Mo": 9.2, "Al": 0.45, "Fe": 1.09, "Mn": 0.55, "Si": 0.87, "C": 0.1, "B": 0.05}, "gamma_composition_at": {"Ni": 69.36, "Cr": 18.29, "Mo": 9.25, "Al": 0.44, "Fe": 1.1, "Mn": 0.55, "Si": 0.87, "C": 0.1, "B": 0.05}, "gamma_prime_composition_at": {"Ni": 90.25, "Cr": 2.16, "Mo": 3.28, "Al": 2.06, "Fe": 0.39, "Mn": 0.65, "Si": 1.03, "C": 0.12, "B": 0.06}, "Md_avg": 0.8663, "Md_gamma": 0.8673, "VEC_avg": 8.7, "TCP_risk": "Low", "gamma_prime_estimated_vol_pct": 0.0, "lattice_mismatch_pct": -0.614, "density_calculated_gcm3": 8.583, "SSS_coefficient": 0.0094, "precipitation_hardening_coeff": 0.0, "creep_resistance_param": 0.0, "SSS_total_wt_pct": 14.5, "oxidation_resistance": 15.006, "refractory_total_wt_pct": 14.5, "GP_formers_wt_pct": 0.2, "Al_Ti_ratio": 20.0, "Cr_Co_ratio": 1550.0, "Cr_Ni_ratio": 0.231, "Mo_W_ratio": 1450.0, "Al_Ti_at_ratio": 45.0, "GP_formers_at_pct": 0.45, "Al_Ti_interaction": 0.0, "Cr_Al_interaction": 3.1}}
{"alloy": "HAYNES* 230", "processing": "wrought", "form": "Sheet", "composition": {"Ni": 57.0, "Cr": 22.0, "Co": 5.0, "Mo": 2.0, "W": 14.0, "Al": 0.3, "Fe": 0.3, "Mn": 0.5, "Si": 0.4, "C": 0.1}, "yield_strength": [{"temp_c": "21", "value": 417.0}, {"temp_c": "538", "value": 294.0}, {"temp_c": "649", "value": 291.0}, {"temp_c": "760", "value": 311.0}, {"temp_c": "871", "value": 236.0}, {"temp_c": "982", "value": 123.0}, {"temp_c": "1093", "value": 69.0}], "uts": [{"temp_c": "21", "value": 837.0}, {"temp_c": "538", "value": 690.0}, {"temp_c": "649", "value": 666.0}, {"temp_c": "760", "value": 538.0}, {"temp_c": "871", "value": 308.0}, {"temp_c": "982", "value": 169.0}, {"temp_c": "1093", "value": 90.0}], "elongation": [{"temp_c": "21", "value": 47.0}, {"temp_c": "538", "value": 51.0}, {"temp_c": "649", "value": 56.0}, {"temp_c": "760", "value": 59.0}, {"temp_c": "871", "value": 74.0}, {"temp_c": "982", "value": 54.0}, {"temp_c": "1093", "value": 37.0}], "elasticity": [{"temp_c": "21", "value": 209.0}, {"temp_c": "93", "value": 207.0}, {"temp_c": "204", "value": 200.0}, {"temp_c": "316", "value": 192.0}, {"temp_c": "427", "value": 185.0}, {"temp_c": "538", "value": 179.0}, {"temp_c": "649", "value": 172.0}, {"temp_c": "760", "value": 163.0}, {"temp_c": "871", "value": 153.0}, {"temp_c": "982", "value": 143.0}, {"temp_c": "1093", "value": 131.0}], "computed_features": {"atomic_percent": {"Ni": 59.79, "Cr": 26.05, "Co": 5.22, "Mo": 1.28, "W": 4.69, "Al": 0.68, "Fe": 0.33, "Mn": 0.56, "Si": 0.88, "C": 0.51}, "gamma_composition_at": {"Ni": 59.61, "Cr": 26.23, "Co": 5.23, "Mo": 1.29, "W": 4.71, "Al": 0.66, "Fe": 0.33, "Mn": 0.56, "Si": 0.88, "C": 0.51}, "gamma_prime_composition_at": {"Ni": 83.76, "Cr": 3.35, "Co": 4.01, "Mo": 0.49, "W": 2.41, "Al": 3.37, "Fe": 0.13, "Mn": 0.71, "Si": 1.12, "C": 0.65}, "Md_avg": 0.88, "Md_gamma": 0.8808, "VEC_avg": 8.437, "TCP_risk": "Low", "gamma_prime_estimated_vol_pct": 0.0, "lattice_mismatch_pct": -0.374, "density_calculated_gcm3": 8.926, "SSS_coefficient": 0.0167, "precipitation_hardening_coeff": 0.0, "creep_resistance_param": 4.69, "SSS_total_wt_pct": 16.0, "oxidation_resistance": 15.094, "refractory_total_wt_pct": 16.0, "GP_formers_wt_pct": 0.3, "Al_Ti_ratio": 30.0, "Cr_Co_ratio": 4.39, "Cr_Ni_ratio": 0.386, "Mo_W_ratio": 0.14, "Al_Ti_at_ratio": 68.0, "GP_formers_at_pct": 0.68, "Al_Ti_interaction": 0.0, "Cr_Al_interaction": 6.6}}
{"alloy": "C-1023", "processing": "cast", "form": null, "composition": {"Ni": 58.0, "Cr": 15.0, "Co": 10.0, "Mo": 8.5, "Al": 4.2, "Ti": 3.6, "C": 0.16, "B": 0.006}, "yield_strength": [], "uts": [], "elongation": [], "elasticity": [{"temp_c": "21", "value": 199.0}, {"temp_c": "538", "value": 179.0}, {"temp_c": "649", "value": 172.0}, {"temp_c": "760", "value": 166.0}, {"temp_c": "982", "value": 145.0}], "computed_features": {"atomic_percent": {"Ni": 55.53, "Cr": 16.21, "Co": 9.53, "Mo": 4.98, "Al": 8.75, "Ti": 4.23, "C": 0.75, "B": 0.03}, "gamma_composition_at": {"Ni": 48.48, "Cr": 28.29, "Co": 11.09, "Mo": 7.24, "Al": 3.12, "Ti": 1.07, "C": 0.69, "B": 0.03}, "gamma_prime_composition_at": {"Ni": 63.03, "Cr": 3.34, "Co": 7.87, "Mo": 2.57, "Al": 14.75, "Ti": 7.59, "C": 0.81, "B": 0.03}, "Md_avg": 0.9968, "Md_gamma": 0.9526, "VEC_avg": 8.145, "TCP_risk": "Critical", "gamma_prime_estimated_vol_pct": 52.6, "lattice_mismatch_pct": 0.344, "density_calculated_gcm3": 7.662, "SSS_coefficient": 0.008, "precipitation_hardening_coeff": 0.9414, "creep_resistance_param": 0.0, "SSS_total_wt_pct": 8.5, "oxidation_resistance": 15.0, "refractory_total_wt_pct": 8.5, "GP_formers_wt_pct": 7.8, "Al_Ti_ratio": 1.16, "Cr_Co_ratio": 1.5, "Cr_Ni_ratio": 0.259, "Mo_W_ratio": 850.0, "Al_Ti_at_ratio": 2.06, "GP_formers_at_pct": 12.98, "Al_Ti_interaction": 37.01, "Cr_Al_interaction": 63.0}}
{"alloy": "CMSX-3*(SC)", "processing": "cast", "form": null, "composition": {"Ni": 66.0, "Cr": 8.0, "Co": 5.0, "Mo": 0.6, "W": 8.0, "Ta": 6.0, "Al": 5.6, "Ti": 1.0, "Other": 0.1}, "yield_strength": [], "uts": [], "elongation": [], "elasticity": [{"temp_c": "21", "value": 127.0}, {"temp_c": "538", "value": 110.0}, {"temp_c": "649", "value": 105.0}, {"temp_c": "760", "value": 99.3}, {"temp_c": "982", "value": 86.9}], "computed_features": {"atomic_percent": {"Ni": 67.15, "Cr": 9.19, "Co": 5.07, "Mo": 0.37, "W": 2.6, "Ta": 1.98, "Al": 12.39, "Ti": 1.25}, "gamma_composition_at": {"Ni": 61.62, "Cr": 21.79, "Co": 6.71, "Mo": 0.67, "W": 4.18, "Ta": 0.65, "Al": 4.09, "Ti": 0.29}, "gamma_prime_composition_at": {"Ni": 70.19, "Cr": 2.26, "Co": 4.17, "Mo": 0.21, "W": 1.73, "Ta": 2.71, "Al": 16.96, "Ti": 1.78}, "Md_avg": 0.9824, "Md_gamma": 0.9211, "VEC_avg": 8.422, "TCP_risk": "Elevated", "gamma_prime_estimated_vol_pct": 65.3, "lattice_mismatch_pct": 0.359, "density_calculated_gcm3": 8.2, "SSS_coefficient": 0.0147, "precipitation_hardening_coeff": 1.1022, "creep_resistance_param": 2.6, "SSS_total_wt_pct": 14.6, "oxidation_resistance": 8.0, "refractory_total_wt_pct": 14.6, "GP_formers_wt_pct": 12.6, "Al_Ti_ratio": 5.54, "Cr_Co_ratio": 1.6, "Cr_Ni_ratio": 0.121, "Mo_W_ratio": 0.07, "Al_Ti_at_ratio": 9.83, "GP_formers_at_pct": 15.62, "Al_Ti_interaction": 15.49, "Cr_Al_interaction": 44.8}}
{"alloy": "CMSX-6*(SC)", "processing": "cast", "form": null, "composition": {"Ni": 70.0, "Cr": 10.0, "Co": 5.0, "Mo": 3.0, "Ta": 2.0, "Al": 4.8, "Ti": 4.7, "Other": 0.1}, "yield_strength": [], "uts": [], "elongation": [], "elasticity": [{"temp_c": "21", "value": 127.0}, {"temp_c": "538", "value": 110.0}, {"temp_c": "649", "value": 105.0}, {"temp_c": "760", "value": 99.3}, {"temp_c": "982", "value": 86.9}], "computed_features": {"atomic_percent": {"Ni": 66.7, "Cr": 10.75, "Co": 4.74, "Mo": 1.75, "Ta": 0.62, "Al": 9.95, "Ti": 5.49}, "gamma_composition_at": {"Ni": 56.87, "Cr": 29.56, "Co": 6.17, "Mo": 3.33, "Ta": 0.18, "Al": 2.83, "Ti": 1.07}, "gamma_prime_composition_at": {"Ni": 70.58, "Cr": 3.33, "Co": 4.18, "Mo": 1.13, "Ta": 0.8, "Al": 12.76, "Ti": 7.23}, "Md_avg": 0.9925, "Md_gamma": 0.9268, "VEC_avg": 8.396, "TCP_risk": "Critical", "gamma_prime_estimated_vol_pct": 74.1, "lattice_mismatch_pct": 0.589, "density_calculated_gcm3": 7.624, "SSS_coefficient": 0.0048, "precipitation_hardening_coeff": 1.3291, "creep_resistance_param": 0.0, "SSS_total_wt_pct": 5.0, "oxidation_resistance": 10.0, "refractory_total_wt_pct": 5.0, "GP_formers_wt_pct": 11.5, "Al_Ti_ratio": 1.02, "Cr_Co_ratio": 2.0, "Cr_Ni_ratio": 0.143, "Mo_W_ratio": 300.0, "Al_Ti_at_ratio": 1.81, "GP_formers_at_pct": 16.06, "Al_Ti_interaction": 54.63, "Cr_Al_interaction": 48.0}}
{"alloy": "CM 186LC*(DS)", "processing": "cast", "form": null, "composition": {"Ni": 63.0, "Cr": 6.0, "Co": 9.0, "Mo": 0.5, "W": 8.0, "Ta": 3.0, "Al": 5.7, "Ti": 0.7, "C": 0.07, "B": 0.015, "Zr": 0.005, "Other": 1.4}, "yield_strength": [], "uts": [], "elongation": [], "elasticity": [{"temp_c": "21", "value": 127.0}, {"temp_c": "538", "value": 110.0}, {"temp_c": "649", "value": 105.0}, {"temp_c": "760", "value": 99.3}, {"temp_c": "982", "value": 86.9}], "computed_features": {"atomic_percent": {"Ni": 65.45, "Cr": 7.04, "Co": 9.31, "Mo": 0.32, "W": 2.65, "Ta": 1.01, "Al": 12.88, "Ti": 0.89, "C": 0.36, "B": 0.08, "Zr": 0.0}, "gamma_composition_at": {"Ni": 62.74, "Cr": 14.56, "Co": 12.2, "Mo": 0.54, "W": 4.07, "Ta": 0.38, "Al": 4.83, "Ti": 0.24, "C": 0.36, "B": 0.08}, "gamma_prime_composition_at": {"Ni": 67.48, "Cr": 1.42, "Co": 7.16, "Mo": 0.16, "W": 1.59, "Ta": 1.48, "Al": 18.89, "Ti": 1.38, "C": 0.36, "B": 0.08}, "Md_avg": 0.9582, "Md_gamma": 0.8922, "VEC_avg": 8.473, "TCP_risk": "Moderate", "gamma_prime_estimated_vol_pct": 56.7, "lattice_mismatch_pct": 0.295, "density_calculated_gcm3": 8.083, "SSS_coefficient": 0.0143, "precipitation_hardening_coeff": 1.0369, "creep_resistance_param": 2.65, "SSS_total_wt_pct": 11.5, "oxidation_resistance": 6.0, "refractory_total_wt_pct": 11.5, "GP_formers_wt_pct": 9.4, "Al_Ti_ratio": 8.03, "Cr_Co_ratio": 0.67, "Cr_Ni_ratio": 0.095, "Mo_W_ratio": 0.06, "Al_Ti_at_ratio": 14.31, "GP_formers_at_pct": 14.78, "Al_Ti_interaction": 11.46, "Cr_Al_interaction": 34.2}}
{"alloy": "CM 247LC*(DS)", "processing": "cast", "form": null, "composition": {"Ni": 62.0, "Cr": 8.0, "Co": 9.0, "Mo": 0.5, "W": 10.0, "Ta": 3.2, "Al": 5.6, "Ti": 0.7, "C": 0.07, "B": 0.015, "Zr": 0.01, "Other": 1.4}, "yield_strength": [], "uts": [], "elongation": [], "elasticity": [{"temp_c": "21", "value": 127.0}, {"temp_c": "538", "value": 110.0}, {"temp_c": "649", "value": 105.0}, {"temp_c": "760", "value": 99.3}, {"temp_c": "982", "value": 86.9}], "computed_features": {"atomic_percent": {"Ni": 63.27, "Cr": 9.21, "Co": 9.15, "Mo": 0.31, "W": 3.26, "Ta": 1.06, "Al": 12.43, "Ti": 0.88, "C": 0.35, "B": 0.08, "Zr": 0.01}, "gamma_composition_at": {"Ni": 59.41, "Cr": 17.96, "Co": 11.6, "Mo": 0.5, "W": 4.81, "Ta": 0.4, "Al": 4.66, "Ti": 0.23, "C": 0.35, "B": 0.08}, "gamma_prime_composition_at": {"Ni": 66.52, "Cr": 1.83, "Co": 7.08, "Mo": 0.15, "W": 1.96, "Ta": 1.62, "Al": 18.98, "Ti": 1.42, "C": 0.35, "B": 0.08, "Zr": 0.01}, "Md_avg": 0.9687, "Md_gamma": 0.9114, "VEC_avg": 8.395, "TCP_risk": "Elevated", "gamma_prime_estimated_vol_pct": 54.7, "lattice_mismatch_pct": 0.254, "density_calculated_gcm3": 8.175, "SSS_coefficient": 0.0157, "precipitation_hardening_coeff": 0.9844, "creep_resistance_param": 3.26, "SSS_total_wt_pct": 13.7, "oxidation_resistance": 8.0, "refractory_total_wt_pct": 13.7, "GP_formers_wt_pct": 9.5, "Al_Ti_ratio": 7.89, "Cr_Co_ratio": 0.89, "Cr_Ni_ratio": 0.129, "Mo_W_ratio": 0.05, "Al_Ti_at_ratio": 13.97, "GP_formers_at_pct": 14.37, "Al_Ti_interaction": 10.94, "Cr_Al_interaction": 44.8}}
{"alloy": "M-21", "processing": "cast", "form": null, "composition": {"Ni": 74.0, "Cr": 5.7, "Mo": 2.0, "W": 11.0, "Nb": 1.5, "Al": 6.0, "C": 0.13, "B": 0.02, "Zr": 0.12}, "yield_strength": [], "uts": [], "elongation": [], "elasticity": [], "computed_features": {"atomic_percent": {"Ni": 74.01, "Cr": 6.43, "Mo": 1.22, "W": 3.51, "Nb": 0.95, "Al": 13.05, "C": 0.64, "B": 0.11, "Zr": 0.08}, "gamma_composition_at": {"Ni": 73.47, "Cr": 12.53, "Mo": 1.99, "W": 5.31, "Nb": 0.49, "Al": 5.35, "C": 0.67, "B": 0.11, "Zr": 0.08}, "gamma_prime_composition_at": {"Ni": 74.48, "Cr": 1.15, "Mo": 0.55, "W": 1.96, "Nb": 1.35, "Al": 19.71, "C": 0.62, "B": 0.11, "Zr": 0.08}, "Md_avg": 0.9515, "Md_gamma": 0.9029, "VEC_avg": 8.542, "TCP_risk": "Moderate", "gamma_prime_estimated_vol_pct": 51.6, "lattice_mismatch_pct": -0.168, "density_calculated_gcm3": 8.132, "SSS_coefficient": 0.0187, "precipitation_hardening_coeff": 0.9374, "creep_resistance_param": 3.51, "SSS_total_wt_pct": 14.5, "oxidation_resistance": 5.7, "refractory_total_wt_pct": 14.5, "GP_formers_wt_pct": 7.5, "Al_Ti_ratio": 600.0, "Cr_Co_ratio": 570.0, "Cr_Ni_ratio": 0.077, "Mo_W_ratio": 0.18, "Al_Ti_at_ratio": 1305.0, "GP_formers_at_pct": 14.0, "Al_Ti_interaction": 0.0, "Cr_Al_interaction": 34.2}}
{"alloy": "RENÉ* 77", "processing": "cast", "form": null, "composition": {"Ni": 58.0, "Cr": 14.6, "Co": 15.0, "Mo": 4.2, "Al": 4.3, "Ti": 3.3, "C": 0.07, "B": 0.016, "Zr": 0.04}, "yield_strength": [], "uts": [], "elongation": [], "elasticity": [], "computed_features": {"atomic_percent": {"Ni": 54.8, "Cr": 15.57, "Co": 14.11, "Mo": 2.43, "Al": 8.84, "Ti": 3.82, "C": 0.32, "B": 0.08, "Zr": 0.02}, "gamma_composition_at": {"Ni": 49.05, "Cr": 26.2, "Co": 16.49, "Mo": 3.48, "Al": 3.36, "Ti": 1.04, "C": 0.3, "B": 0.08, "Zr": 0.02}, "gamma_prime_composition_at": {"Ni": 61.62, "Cr": 2.99, "Co": 11.3, "Mo": 1.19, "Al": 15.33, "Ti": 7.11, "C": 0.34, "B": 0.09, "Zr": 0.02}, "Md_avg": 0.9733, "Md_gamma": 0.9207, "VEC_avg": 8.264, "TCP_risk": "Elevated", "gamma_prime_estimated_vol_pct": 49.1, "lattice_mismatch_pct": 0.611, "density_calculated_gcm3": 7.649, "SSS_coefficient": 0.0049, "precipitation_hardening_coeff": 0.8871, "creep_resistance_param": 0.0, "SSS_total_wt_pct": 4.2, "oxidation_resistance": 14.6, "refractory_total_wt_pct": 4.2, "GP_formers_wt_pct": 7.6, "Al_Ti_ratio": 1.3, "Cr_Co_ratio": 0.97, "Cr_Ni_ratio": 0.252, "Mo_W_ratio": 420.0, "Al_Ti_at_ratio": 2.31, "GP_formers_at_pct": 12.66, "Al_Ti_interaction": 33.77, "Cr_Al_interaction": 62.78}}
{"alloy": "RENÉ* 80", "processing": "cast", "form": null, "composition": {"Ni": 60.0, "Cr": 14.0, "Co": 9.5, "Mo": 4.0, "W": 4.0, "Al": 3.0, "Ti": 5.0, "C": 0.17, "B": 0.015, "Zr": 0.03}, "yield_strength": [], "uts": [], "elongation": [], "elasticity": [{"temp_c": "21", "value": 208.0}], "computed_features": {"atomic_percent": {"Ni": 58.49, "Cr": 15.4, "Co": 9.22, "Mo": 2.39, "W": 1.24, "Al": 6.36, "Ti": 5.98, "C": 0.81, "B": 0.08, "Zr": 0.02}, "gamma_composition_at": {"Ni": 51.24, "Cr": 28.03, "Co": 10.9, "Mo": 3.58, "W": 1.71, "Al": 2.23, "Ti": 1.48, "C": 0.75, "B": 0.07, "Zr": 0.02}, "gamma_prime_composition_at": {"Ni": 65.48, "Cr": 3.26, "Co": 7.6, "Mo": 1.25, "W": 0.79, "Al": 10.34, "Ti": 10.31, "C": 0.87, "B": 0.09, "Zr": 0.02}, "Md_avg": 0.9817, "Md_gamma": 0.9323, "VEC_avg": 8.286, "TCP_risk": "Elevated", "gamma_prime_estimated_vol_pct": 54.7, "lattice_mismatch_pct": 0.591, "density_calculated_gcm3": 7.875, "SSS_coefficient": 0.0122, "precipitation_hardening_coeff": 0.9127, "creep_resistance_param": 1.24, "SSS_total_wt_pct": 8.0, "oxidation_resistance": 14.0, "refractory_total_wt_pct": 8.0, "GP_formers_wt_pct": 8.0, "Al_Ti_ratio": 0.6, "Cr_Co_ratio": 1.47, "Cr_Ni_ratio": 0.233, "Mo_W_ratio": 1.0, "Al_Ti_at_ratio": 1.06, "GP_formers_at_pct": 12.34, "Al_Ti_interaction": 38.03, "Cr_Al_interaction": 42.0}}
{"alloy": "TAZ-8A", "processing": "cast", "form": null, "composition": {"Ni": 68.0, "Cr": 6.0, "Mo": 4.0, "W": 4.0, "Ta": 8.0, "Nb": 2.5, "Al": 6.0, "C": 0.12, "B": 0.004, "Zr": 1.0}, "yield_strength": [], "uts": [{"temp_c": "21", "value": 885.0}, {"temp_c": "649", "value": 885.0}, {"temp_c": "760", "value": 760.0}, {"temp_c": "871", "value": 550.0}, {"temp_c": "982", "value": 340.0}], "elongation": [{"temp_c": " 21", "value": 5.0}, {"temp_c": "760", "value": 3.0}, {"temp_c": "871", "value": 4.0}, {"temp_c": "982", "value": 5.0}, {"temp_c": "1093", "value": 4.0}], "elasticity": [], "computed_features": {"atomic_percent": {"Ni": 70.12, "Cr": 6.98, "Mo": 2.52, "W": 1.32, "Ta": 2.68, "Nb": 1.63, "Al": 13.46, "C": 0.6, "B": 0.02, "Zr": 0.66}, "gamma_composition_at": {"Ni": 62.75, "Cr": 22.95, "Mo": 5.4, "W": 2.41, "Ta": 0.77, "Nb": 0.61, "Al": 3.87, "C": 0.58, "B": 0.02, "Zr": 0.64}, "gamma_prime_composition_at": {"Ni": 72.24, "Cr": 2.4, "Mo": 1.7, "W": 1.01, "Ta": 3.23, "Nb": 1.92, "Al": 16.21, "C": 0.61, "B": 0.02, "Zr": 0.67}, "Md_avg": 1.0124, "Md_gamma": 0.9577, "VEC_avg": 8.332, "TCP_risk": "Critical", "gamma_prime_estimated_vol_pct": 78.5, "lattice_mismatch_pct": 0.242, "density_calculated_gcm3": 8.117, "SSS_coefficient": 0.0156, "precipitation_hardening_coeff": 1.1926, "creep_resistance_param": 1.32, "SSS_total_wt_pct": 18.5, "oxidation_resistance": 6.0, "refractory_total_wt_pct": 18.5, "GP_formers_wt_pct": 16.5, "Al_Ti_ratio": 600.0, "Cr_Co_ratio": 600.0, "Cr_Ni_ratio": 0.088, "Mo_W_ratio": 1.0, "Al_Ti_at_ratio": 1346.0, "GP_formers_at_pct": 17.77, "Al_Ti_interaction": 0.0, "Cr_Al_interaction": 36.0}}
{"alloy": "TAZ-8B(DS)", "processing": "cast", "form": null, "composition": {"Ni": 64.0, "Cr": 6.0, "Co": 5.0, "Mo": 4.0, "W": 4.0, "Ta": 8.0, "Nb": 1.5, "Al": 6.0, "C": 0.12, "B": 0.004, "Zr": 1.0}, "yield_strength": [], "uts": [{"temp_c": "21", "value": 1055.0}, {"temp_c": "649", "value": 1185.0}, {"temp_c": "760", "value": 1185.0}, {"temp_c": "871", "value": 860.0}, {"temp_c": "982", "value": 550.0}, {"temp_c": "1093", "value": 295.0}], "elongation": [{"temp_c": " 21", "value": 9.0}, {"temp_c": "649", "value": 7.0}, {"temp_c": "760", "value": 7.0}, {"temp_c": "871", "value": 12.0}, {"temp_c": "982", "value": 10.0}, {"temp_c": "1093", "value": 22.0}], "elasticity": [], "computed_features": {"atomic_percent": {"Ni": 65.76, "Cr": 6.96, "Co": 5.12, "Mo": 2.51, "W": 1.31, "Ta": 2.67, "Nb": 0.97, "Al": 13.41, "C": 0.6, "B": 0.02, "Zr": 0.66}, "gamma_composition_at": {"Ni": 59.58, "Cr": 19.62, "Co": 7.02, "Mo": 4.98, "W": 2.26, "Ta": 0.82, "Nb": 0.38, "Al": 4.09, "C": 0.58, "B": 0.02, "Zr": 0.64}, "gamma_prime_composition_at": {"Ni": 68.17, "Cr": 2.04, "Co": 4.38, "Mo": 1.55, "W": 0.94, "Ta": 3.39, "Nb": 1.2, "Al": 17.03, "C": 0.61, "B": 0.02, "Zr": 0.67}, "Md_avg": 1.0052, "Md_gamma": 0.943, "VEC_avg": 8.319, "TCP_risk": "Critical", "gamma_prime_estimated_vol_pct": 72.8, "lattice_mismatch_pct": 0.306, "density_calculated_gcm3": 8.12, "SSS_coefficient": 0.0149, "precipitation_hardening_coeff": 1.1442, "creep_resistance_param": 1.31, "SSS_total_wt_pct": 17.5, "oxidation_resistance": 6.0, "refractory_total_wt_pct": 17.5, "GP_formers_wt_pct": 15.5, "Al_Ti_ratio": 600.0, "Cr_Co_ratio": 1.2, "Cr_Ni_ratio": 0.094, "Mo_W_ratio": 1.0, "Al_Ti_at_ratio": 1341.0, "GP_formers_at_pct": 17.05, "Al_Ti_interaction": 0.0, "Cr_Al_interaction": 36.0}}
{"alloy": "UDIMET* 710", "processing": "cast", "form": null, "composition": {"Ni": 55.0, "Cr": 18.0, "Co": 15.0, "Mo": 3.0, "W": 1.5, "Al": 2.5, "Ti": 5.0, "C": 0.07, "B": 0.02, "Zr": 0.05}, "uts": [{"temp_c": "21", "value": 1075.0}, {"temp_c": "649", "value": 1110.0}, {"temp_c": "760", "value": 1055.0}, {"temp_c": "871", "value": 730.0}, {"temp_c": "982", "value": 415.0}, {"temp_c": "1093", "value": 240.0}], "elongation": [{"temp_c": " 21", "value": 8.0}, {"temp_c": "649", "value": 12.0}, {"temp_c": "760", "value": 18.0}, {"temp_c": "871", "value": 23.0}, {"temp_c": "982", "value": 27.0}, {"temp_c": "1093", "value": 25.0}], "elasticity": [], "computed_features": {"atomic_percent": {"Ni": 52.57, "Cr": 19.42, "Co": 14.28, "Mo": 1.75, "W": 0.46, "Al": 5.2, "Ti": 5.86, "C": 0.33, "B": 0.1, "Zr": 0.03}, "gamma_composition_at": {"Ni": 46.12, "Cr": 30.76, "Co": 16.12, "Mo": 2.39, "W": 0.59, "Al": 1.99, "Ti": 1.61, "C": 0.3, "B": 0.09, "Zr": 0.03}, "gamma_prime_composition_at": {"Ni": 61.5, "Cr": 3.73, "Co": 11.73, "Mo": 0.87, "W": 0.28, "Al": 9.64, "Ti": 11.74, "C": 0.37, "B": 0.11, "Zr": 0.03}, "Md_avg": 0.9771, "Md_gamma": 0.9292, "VEC_avg": 8.248, "TCP_risk": "Elevated", "gamma_prime_estimated_vol_pct": 46.7, "lattice_mismatch_pct": 0.878, "density_calculated_gcm3": 7.81, "SSS_coefficient": 0.0074, "precipitation_hardening_coeff": 0.7558, "creep_resistance_param": 0.46, "SSS_total_wt_pct": 4.5, "oxidation_resistance": 15.366, "refractory_total_wt_pct": 4.5, "GP_formers_wt_pct": 7.5, "Al_Ti_ratio": 0.5, "Cr_Co_ratio": 1.2, "Cr_Ni_ratio": 0.327, "Mo_W_ratio": 1.99, "Al_Ti_at_ratio": 0.89, "GP_formers_at_pct": 11.06, "Al_Ti_interaction": 30.47, "Cr_Al_interaction": 45.0}}
{"alloy": "WAZ-20(DS)", "processing": "cast", "form": null, "composition": {"Ni": 72.0, "W": 20.0, "Al": 6.5, "C": 0.2, "Zr": 1.5}, "uts": [{"temp_c": "21", "value": 895.0}, {"temp_c": "649", "value": 830.0}, {"temp_c": "760", "value": 830.0}, {"temp_c": "871", "value": 775.0}, {"temp_c": "982", "value": 485.0}, {"temp_c": "1093", "value": 310.0}], "elongation": [{"temp_c": " 21", "value": 13.0}, {"temp_c": "649", "value": 5.0}, {"temp_c": "760", "value": 4.0}, {"temp_c": "871", "value": 5.0}, {"temp_c": "982", "value": 10.0}, {"temp_c": "1093", "value": 12.0}], "elasticity": [], "computed_features": {"atomic_percent": {"Ni": 76.22, "W": 6.76, "Al": 14.97, "C": 1.03, "Zr": 1.02}, "gamma_composition_at": {"Ni": 80.23, "W": 11.25, "Al": 6.25, "C": 1.14, "Zr": 1.13}, "gamma_prime_composition_at": {"Ni": 73.53, "W": 3.75, "Al": 20.82, "C": 0.95, "Zr": 0.94}, "Md_avg": 0.9724, "Md_gamma": 0.9129, "VEC_avg": 8.559, "TCP_risk": "Elevated", "gamma_prime_estimated_vol_pct": 55.4, "lattice_mismatch_pct": -0.691, "density_calculated_gcm3": 8.452, "SSS_coefficient": 0.0253, "precipitation_hardening_coeff": 1.1142, "creep_resistance_param": 6.76, "SSS_total_wt_pct": 20.0, "oxidation_resistance": 0.0, "refractory_total_wt_pct": 20.0, "GP_formers_wt_pct": 6.5, "Al_Ti_ratio": 650.0, "Cr_Co_ratio": 0.0, "Cr_Ni_ratio": 0.0, "Mo_W_ratio": 0.0, "Al_Ti_at_ratio": 1497.0, "GP_formers_at_pct": 14.97, "Al_Ti_interaction": 0.0, "Cr_Al_interaction": 0.0}}
{"alloy": "INCONEL* MA754", "processing": "wrought", "form": "Bar", "composition": {"Ni": 78.0, "Cr": 20.0, "Al": 0.3, "Ti": 0.5, "C": 0.05}, "yield_strength": [], "uts": [], "elongation": [], "elasticity": [{"temp_c": "21", "value": 145.0}], "computed_features": {"atomic_percent": {"Ni": 76.41, "Cr": 22.11, "Al": 0.64, "Ti": 0.6, "C": 0.24}, "gamma_composition_at": {"Ni": 76.27, "Cr": 22.29, "Al": 0.62, "Ti": 0.57, "C": 0.24}, "gamma_prime_composition_at": {"Ni": 90.92, "Cr": 2.42, "Al": 2.69, "Ti": 3.71, "C": 0.26}, "Md_avg": 0.8261, "Md_gamma": 0.8262, "VEC_avg": 9.02, "TCP_risk": "Low", "gamma_prime_estimated_vol_pct": 0.0, "lattice_mismatch_pct": 0.252, "density_calculated_gcm3": 8.384, "SSS_coefficient": 0.0, "precipitation_hardening_coeff": 0.0, "creep_resistance_param": 0.0, "SSS_total_wt_pct": 0, "oxidation_resistance": 15.074, "refractory_total_wt_pct": 0, "GP_formers_wt_pct": 0.8, "Al_Ti_ratio": 0.59, "Cr_Co_ratio": 2000.0, "Cr_Ni_ratio": 0.256, "Mo_W_ratio": 0.0, "Al_Ti_at_ratio": 1.05, "GP_formers_at_pct": 1.24, "Al_Ti_interaction": 0.38, "Cr_Al_interaction": 6.0}}
{"alloy": "UDIMET* 720LI", "processing": "wrought", "form": null, "composition": {"Ni": 57.0, "Cr": 16.0, "Co": 15.0, "Mo": 3.0, "W": 1.3, "Al": 2.5, "Ti": 5.0, "C": 0.015, "B": 0.015, "Zr": 0.03}, "yield_strength": [], "uts": [], "elongation": [], "elasticity": [], "computed_features": {"atomic_percent": {"Ni": 54.81, "Cr": 17.37, "Co": 14.37, "Mo": 1.76, "W": 0.4, "Al": 5.23, "Ti": 5.89, "C": 0.07, "B": 0.08, "Zr": 0.02}, "gamma_composition_at": {"Ni": 48.62, "Cr": 28.15, "Co": 16.48, "Mo": 2.45, "W": 0.52, "Al": 2.01, "Ti": 1.62, "C": 0.07, "B": 0.07, "Zr": 0.02}, "gamma_prime_composition_at": {"Ni": 62.88, "Cr": 3.31, "Co": 11.62, "Mo": 0.86, "W": 0.24, "Al": 9.44, "Ti": 11.46, "C": 0.08, "B": 0.09, "Zr": 0.02}, "Md_avg": 0.9706, "Md_gamma": 0.9201, "VEC_avg": 8.345, "TCP_risk": "Elevated", "gamma_prime_estimated_vol_pct": 47.4, "lattice_mismatch_pct": 0.865, "density_calculated_gcm3": 7.845, "SSS_coefficient": 0.0071, "precipitation_hardening_coeff": 0.7656, "creep_resistance_param": 0.4, "SSS_total_wt_pct": 4.3, "oxidation_resistance": 15.135, "refractory_total_wt_pct": 4.3, "GP_formers_wt_pct": 7.5, "Al_Ti_ratio": 0.5, "Cr_Co_ratio": 1.07, "Cr_Ni_ratio": 0.281, "Mo_W_ratio": 2.29, "Al_Ti_at_ratio": 0.89, "GP_formers_at_pct": 11.12, "Al_Ti_interaction": 30.8, "Cr_Al_interaction": 40.0}}
