Repository: AlexLecu/AlloyGraph

## Overview
The system employs a **Hybrid Physics-ML Engine**. Instead of training on raw composition alone, we first derive meaningful metallurgical parameters to guide the models.

We train **4 ensemble models** (Random Forest + XGBoost) to predict:
1. **Yield Strength (YS)** - MPa
2. **Ultimate Tensile Strength (UTS)** - MPa
3. **Elongation (EL)** - %
4. **Elastic Modulus (EM)** - GPa

Each model is trained using **GroupKFold cross-validation** (grouped by alloy name) to prevent data leakage.

File: backend/alloy_crew/models/training_data/train_79alloys.jsonl (part 4 of 4)
{"alloy": "Cast Alloy 718", "processing": "cast", "form": null, "composition": {"Ni": 52.5, "Cr": 19.0, "Mo": 3.0, "Nb": 5.2, "Al": 0.6, "Ti": 0.8, "Fe": 18.5, "Mn": 0.2, "Si": 0.2, "C": 0.05, "B": 0.006}, "yield_strength": [{"temp_c": "21", "value": 915.0}], "uts": [{"temp_c": "21", "value": 1090.0}], "elongation": [{"temp_c": " 21", "value": 11.0}], "elasticity": [], "computed_features": {"atomic_percent": {"Ni": 51.62, "Cr": 21.09, "Mo": 1.8, "Nb": 3.23, "Al": 1.28, "Ti": 0.96, "Fe": 19.12, "Mn": 0.21, "Si": 0.41, "C": 0.24, "B": 0.03}, "gamma_composition_at": {"Ni": 50.46, "Cr": 26.6, "Mo": 2.15, "Nb": 2.21, "Al": 0.76, "Ti": 0.45, "Fe": 23.43, "Mn": 0.21, "Si": 0.41, "C": 0.24, "B": 0.03}, "gamma_prime_composition_at": {"Ni": 55.51, "Cr": 2.66, "Mo": 0.64, "Nb": 6.64, "Al": 3.03, "Ti": 2.68, "Fe": 4.69, "Mn": 0.21, "Si": 0.41, "C": 0.24, "B": 0.03}, "Md_avg": 0.9174, "Md_gamma": 0.9712, "VEC_avg": 8.314, "TCP_risk": "high", "gamma_prime_estimated_vol_pct": 23.0, "lattice_mismatch_pct": 0.166, "density_calculated_gcm3": 8.316, "SSS_coefficient": 0.0036, "precipitation_hardening_coeff": 0.1074, "creep_resistance_param": 0.0, "SSS_total_wt_pct": 8.2, "oxidation_resistance": 15.122, "refractory_total_wt_pct": 8.2, "GP_formers_wt_pct": 6.6, "Al_Ti_ratio": 0.74, "Cr_Co_ratio": 1900.0, "Cr_Ni_ratio": 0.362, "Mo_W_ratio": 300.0, "Al_Ti_at_ratio": 1.32, "GP_formers_at_pct": 5.47, "Al_Ti_interaction": 1.23, "Cr_Al_interaction": 11.4}}
{"alloy": "UDIMET* 700", "processing": "wrought", "form": "Bar", "composition": {"Ni": 53.0, "Cr": 15.0, "Co": 18.5, "Mo": 5.2, "Al": 4.3, "Ti": 3.5, "C": 0.08, "B": 0.03}, "yield_strength": [{"temp_c": "21", "value": 965.0}, {"temp_c": "538", "value": 895.0}, {"temp_c": "649", "value": 855.0}, {"temp_c": "760", "value": 830.0}, {"temp_c": "871", "value": 635.0}, {"temp_c": "982", "value": 305.0}, {"temp_c": "1093", "value": 83.0}], "uts": [{"temp_c": "21", "value": 1410.0}, {"temp_c": "538", "value": 1275.0}, {"temp_c": "649", "value": 1240.0}, {"temp_c": "760", "value": 1035.0}, {"temp_c": "871", "value": 690.0}, {"temp_c": "982", "value": 360.0}, {"temp_c": "1093", "value": 105.0}], "elongation": [{"temp_c": "21", "value": 17.0}, {"temp_c": "538", "value": 16.0}, {"temp_c": "649", "value": 16.0}, {"temp_c": "760", "value": 20.0}, {"temp_c": "871", "value": 27.0}, {"temp_c": "982", "value": 32.0}, {"temp_c": "1093", "value": 35.0}], "elasticity": [{"temp_c": "21", "value": 224.0}, {"temp_c": "93", "value": 221.0}, {"temp_c": "204", "value": 215.0}, {"temp_c": "316", "value": 208.0}, {"temp_c": "427", "value": 201.0}, {"temp_c": "538", "value": 194.0}, {"temp_c": "649", "value": 186.0}, {"temp_c": "760", "value": 177.0}, {"temp_c": "871", "value": 167.0}, {"temp_c": "982", "value": 153.0}], "computed_features": {"atomic_percent": {"Ni": 50.13, "Cr": 16.01, "Co": 17.43, "Mo": 3.01, "Al": 8.85, "Ti": 4.06, "C": 0.37, "B": 0.15}, "gamma_composition_at": {"Ni": 47.74, "Cr": 29.11, "Co": 29.05, "Mo": 4.63, "Al": 3.54, "Ti": 1.16, "C": 0.37, "B": 0.15}, "gamma_prime_composition_at": {"Ni": 52.52, "Cr": 2.91, "Co": 5.81, "Mo": 1.39, "Al": 14.16, "Ti": 6.96, "C": 0.37, "B": 0.15}, "Md_avg": 0.9847, "Md_gamma": 1.0658, "VEC_avg": 8.17, "TCP_risk": "high", "gamma_prime_estimated_vol_pct": 50.0, "lattice_mismatch_pct": 0.033, "density_calculated_gcm3": 8.285, "SSS_coefficient": 0.006, "precipitation_hardening_coeff": 0.9129, "creep_resistance_param": 0.0, "SSS_total_wt_pct": 5.2, "oxidation_resistance": 15.0, "refractory_total_wt_pct": 5.2, "GP_formers_wt_pct": 7.8, "Al_Ti_ratio": 1.23, "Cr_Co_ratio": 0.81, "Cr_Ni_ratio": 0.283, "Mo_W_ratio": 520.0, "Al_Ti_at_ratio": 2.17, "GP_formers_at_pct": 12.91, "Al_Ti_interaction": 35.93, "Cr_Al_interaction": 64.5}}
{"alloy": "UNITEMP* AF2-1DA", "processing": "wrought", "form": "Bar", "composition": {"Ni": 59.0, "Cr": 12.0, "Co": 10.0, "Mo": 3.0, "W": 6.0, "Ta": 1.5, "Al": 4.6, "Ti": 3.5, "Fe": 1.0, "C": 0.35, "B": 0.014, "Zr": 0.1}, "yield_strength": [{"temp_c": "21", "value": 1070.0}, {"temp_c": "538", "value": 1105.0}, {"temp_c": "649", "value": 1090.0}, {"temp_c": "760", "value": 1000.0}, {"temp_c": "871", "value": 725.0}, {"temp_c": "982", "value": 345.0}], "uts": [{"temp_c": "21", "value": 1415.0}, {"temp_c": "538", "value": 1415.0}, {"temp_c": "649", "value": 1345.0}, {"temp_c": "760", "value": 1170.0}, {"temp_c": "871", "value": 830.0}, {"temp_c": "982", "value": 450.0}], "elongation": [{"temp_c": "21", "value": 15.0}, {"temp_c": "538", "value": 14.0}, {"temp_c": "649", "value": 11.0}, {"temp_c": "760", "value": 9.0}, {"temp_c": "871", "value": 10.0}, {"temp_c": "982", "value": 15.0}], "elasticity": [{"temp_c": "21", "value": 235.0}, {"temp_c": "649", "value": 165.0}], "computed_features": {"atomic_percent": {"Ni": 56.76, "Cr": 13.03, "Co": 9.58, "Mo": 1.77, "W": 1.84, "Ta": 0.47, "Al": 9.63, "Ti": 4.13, "Fe": 1.01, "C": 1.65, "B": 0.07, "Zr": 0.06}, "gamma_composition_at": {"Ni": 53.53, "Cr": 28.55, "Co": 18.54, "Mo": 3.07, "W": 2.89, "Ta": 0.17, "Al": 3.42, "Ti": 1.03, "Fe": 1.95, "C": 1.65, "B": 0.07, "Zr": 0.06}, "gamma_prime_composition_at": {"Ni": 58.88, "Cr": 2.85, "Co": 3.71, "Mo": 0.92, "W": 1.15, "Ta": 0.67, "Al": 13.7, "Ti": 6.16, "Fe": 0.39, "C": 1.65, "B": 0.07, "Zr": 0.06}, "Md_avg": 0.9857, "Md_gamma": 1.0598, "VEC_avg": 8.165, "TCP_risk": "high", "gamma_prime_estimated_vol_pct": 60.4, "lattice_mismatch_pct": -0.068, "density_calculated_gcm3": 8.997, "SSS_coefficient": 0.0147, "precipitation_hardening_coeff": 1.0694, "creep_resistance_param": 1.84, "SSS_total_wt_pct": 10.5, "oxidation_resistance": 12.0, "refractory_total_wt_pct": 10.5, "GP_formers_wt_pct": 9.6, "Al_Ti_ratio": 1.31, "Cr_Co_ratio": 1.2, "Cr_Ni_ratio": 0.203, "Mo_W_ratio": 0.5, "Al_Ti_at_ratio": 2.33, "GP_formers_at_pct": 14.23, "Al_Ti_interaction": 39.77, "Cr_Al_interaction": 55.2}}
{"alloy": "NIMONIC* 115", "processing": "wrought", "form": "Bar", "composition": {"Ni": 60.0, "Cr": 14.3, "Co": 13.2, "Mo": 3.3, "Al": 4.9, "Ti": 3.7, "C": 0.15, "B": 0.16, "Zr": 0.04}, "yield_strength": [{"temp_c": "21", "value": 865.0}, {"temp_c": "538", "value": 795.0}, {"temp_c": "649", "value": 815.0}, {"temp_c": "760", "value": 800.0}, {"temp_c": "871", "value": 550.0}, {"temp_c": "982", "value": 240.0}], "uts": [{"temp_c": "21", "value": 1240.0}, {"temp_c": "538", "value": 1090.0}, {"temp_c": "649", "value": 1125.0}, {"temp_c": "760", "value": 1085.0}, {"temp_c": "871", "value": 830.0}, {"temp_c": "982", "value": 460.0}], "elongation": [{"temp_c": "21", "value": 27.0}, {"temp_c": "538", "value": 18.0}, {"temp_c": "649", "value": 23.0}, {"temp_c": "760", "value": 24.0}, {"temp_c": "871", "value": 16.0}, {"temp_c": "982", "value": 23.0}], "elasticity": [{"temp_c": "21", "value": 224.0}, {"temp_c": "93", "value": 219.0}, {"temp_c": "204", "value": 214.0}, {"temp_c": "316", "value": 204.0}, {"temp_c": "427", "value": 195.0}, {"temp_c": "538", "value": 188.0}, {"temp_c": "649", "value": 181.0}, {"temp_c": "760", "value": 173.0}, {"temp_c": "871", "value": 164.0}, {"temp_c": "982", "value": 153.0}], "computed_features": {"atomic_percent": {"Ni": 55.49, "Cr": 14.93, "Co": 12.16, "Mo": 1.87, "Al": 9.86, "Ti": 4.2, "C": 0.68, "B": 0.8, "Zr": 0.02}, "gamma_composition_at": {"Ni": 52.5, "Cr": 30.66, "Co": 22.35, "Mo": 3.11, "Al": 3.64, "Ti": 1.09, "C": 0.68, "B": 0.8, "Zr": 0.02}, "gamma_prime_composition_at": {"Ni": 57.75, "Cr": 3.07, "Co": 4.47, "Mo": 0.93, "Al": 14.55, "Ti": 6.55, "C": 0.68, "B": 0.8, "Zr": 0.02}, "Md_avg": 0.9751, "Md_gamma": 1.0429, "VEC_avg": 8.167, "TCP_risk": "high", "gamma_prime_estimated_vol_pct": 57.0, "lattice_mismatch_pct": 0.128, "density_calculated_gcm3": 8.211, "SSS_coefficient": 0.0046, "precipitation_hardening_coeff": 1.0615, "creep_resistance_param": 0.0, "SSS_total_wt_pct": 3.3, "oxidation_resistance": 14.3, "refractory_total_wt_pct": 3.3, "GP_formers_wt_pct": 8.6, "Al_Ti_ratio": 1.32, "Cr_Co_ratio": 1.08, "Cr_Ni_ratio": 0.238, "Mo_W_ratio": 330.0, "Al_Ti_at_ratio": 2.34, "GP_formers_at_pct": 14.06, "Al_Ti_interaction": 41.41, "Cr_Al_interaction": 70.07}}
{"alloy": "UDIMET* 720CR", "processing": "wrought", "form": null, "composition": {"Ni": 55.0, "Cr": 18.0, "Co": 15.0, "Mo": 3.0, "W": 1.3, "Al": 2.5, "Ti": 5.0, "C": 0.03, "B": 0.03, "Zr": 0.03}, "yield_strength": [{"temp_c": "21", "value": 868.0}, {"temp_c": "538", "value": 758.0}, {"temp_c": "649", "value": 799.0}, {"temp_c": "760", "value": 792.0}, {"temp_c": "871", "value": 551.0}], "uts": [{"temp_c": "21", "value": 1132.0}, {"temp_c": "538", "value": 1249.0}, {"temp_c": "649", "value": 1276.0}, {"temp_c": "760", "value": 1035.0}, {"temp_c": "871", "value": 704.0}], "elongation": [{"temp_c": "21", "value": 5.0}, {"temp_c": "538", "value": 12.0}, {"temp_c": "649", "value": 11.0}, {"temp_c": "760", "value": 24.0}, {"temp_c": "871", "value": 22.0}], "elasticity": [], "computed_features": {"atomic_percent": {"Ni": 52.68, "Cr": 19.46, "Co": 14.31, "Mo": 1.76, "W": 0.4, "Al": 5.21, "Ti": 5.87, "C": 0.14, "B": 0.16, "Zr": 0.02}, "gamma_composition_at": {"Ni": 50.32, "Cr": 33.62, "Co": 22.87, "Mo": 2.62, "W": 0.56, "Al": 2.17, "Ti": 1.76, "C": 0.14, "B": 0.16, "Zr": 0.02}, "gamma_prime_composition_at": {"Ni": 55.36, "Cr": 3.36, "Co": 4.57, "Mo": 0.79, "W": 0.22, "Al": 8.67, "Ti": 10.54, "C": 0.14, "B": 0.16, "Zr": 0.02}, "Md_avg": 0.9779, "Md_gamma": 1.054, "VEC_avg": 8.255, "TCP_risk": "high", "gamma_prime_estimated_vol_pct": 46.8, "lattice_mismatch_pct": 0.199, "density_calculated_gcm3": 8.388, "SSS_coefficient": 0.0075, "precipitation_hardening_coeff": 0.758, "creep_resistance_param": 0.4, "SSS_total_wt_pct": 4.3, "oxidation_resistance": 15.366, "refractory_total_wt_pct": 4.3, "GP_formers_wt_pct": 7.5, "Al_Ti_ratio": 0.5, "Cr_Co_ratio": 1.2, "Cr_Ni_ratio": 0.327, "Mo_W_ratio": 2.29, "Al_Ti_at_ratio": 0.89, "GP_formers_at_pct": 11.08, "Al_Ti_interaction": 30.58, "Cr_Al_interaction": 45.0}}
{"alloy": "UDIMET* 710", "processing": "wrought", "form": "Bar", "composition": {"Ni": 55.0, "Cr": 18.0, "Co": 15.0, "Mo": 3.0, "W": 1.5, "Al": 2.5, "Ti": 5.0, "C": 0.07, "B": 0.02}, "yield_strength": [{"temp_c": "21", "value": 910.0}, {"temp_c": "538", "value": 850.0}, {"temp_c": "649", "value": 860.0}, {"temp_c": "760", "value": 815.0}, {"temp_c": "871", "value": 635.0}, {"temp_c": "982", "value": 270.0}], "uts": [{"temp_c": "21", "value": 1185.0}, {"temp_c": "538", "value": 1150.0}, {"temp_c": "649", "value": 1290.0}, {"temp_c": "760", "value": 1020.0}, {"temp_c": "871", "value": 705.0}, {"temp_c": "982", "value": 380.0}], "elongation": [{"temp_c": "21", "value": 7.0}, {"temp_c": "538", "value": 10.0}, {"temp_c": "649", "value": 15.0}, {"temp_c": "760", "value": 25.0}, {"temp_c": "871", "value": 29.0}, {"temp_c": "982", "value": 27.0}], "elasticity": [{"temp_c": "21", "value": 222.0}, {"temp_c": "982", "value": 161.0}], "computed_features": {"atomic_percent": {"Ni": 52.59, "Cr": 19.42, "Co": 14.28, "Mo": 1.75, "W": 0.46, "Al": 5.2, "Ti": 5.86, "C": 0.33, "B": 0.1}, "gamma_composition_at": {"Ni": 50.24, "Cr": 33.5, "Co": 22.8, "Mo": 2.6, "W": 0.64, "Al": 2.17, "Ti": 1.76, "C": 0.33, "B": 0.1}, "gamma_prime_composition_at": {"Ni": 55.27, "Cr": 3.35, "Co": 4.56, "Mo": 0.78, "W": 0.26, "Al": 8.66, "Ti": 10.54, "C": 0.33, "B": 0.1}, "Md_avg": 0.9764, "Md_gamma": 1.0519, "VEC_avg": 8.249, "TCP_risk": "high", "gamma_prime_estimated_vol_pct": 46.7, "lattice_mismatch_pct": 0.196, "density_calculated_gcm3": 8.408, "SSS_coefficient": 0.0078, "precipitation_hardening_coeff": 0.7558, "creep_resistance_param": 0.46, "SSS_total_wt_pct": 4.5, "oxidation_resistance": 15.366, "refractory_total_wt_pct": 4.5, "GP_formers_wt_pct": 7.5, "Al_Ti_ratio": 0.5, "Cr_Co_ratio": 1.2, "Cr_Ni_ratio": 0.327, "Mo_W_ratio": 1.99, "Al_Ti_at_ratio": 0.89, "GP_formers_at_pct": 11.06, "Al_Ti_interaction": 30.47, "Cr_Al_interaction": 45.0}}
{"alloy": "HASTELLOY* S", "processing": "wrought", "form": "Sheet", "composition": {"Ni": 67.0, "Cr": 15.5, "Mo": 14.5, "Al": 0.2, "Fe": 1.0, "Mn": 0.5, "Si": 0.4, "C": 0.02, "B": 0.009}, "yield_strength": [{"temp_c": "21", "value": 444.0}, {"temp_c": "538", "value": 338.0}, {"temp_c": "649", "value": 322.0}, {"temp_c": "760", "value": 311.0}, {"temp_c": "871", "value": 218.0}, {"temp_c": "982", "value": 110.0}, {"temp_c": "1093", "value": 52.0}], "uts": [{"temp_c": "21", "value": 844.0}, {"temp_c": "538", "value": 773.0}, {"temp_c": "649", "value": 720.0}, {"temp_c": "760", "value": 574.0}, {"temp_c": "871", "value": 341.0}, {"temp_c": "982", "value": 193.0}, {"temp_c": "1093", "value": 110.0}], "elongation": [{"temp_c": "21", "value": 49.0}, {"temp_c": "538", "value": 50.0}, {"temp_c": "649", "value": 56.0}, {"temp_c": "760", "value": 70.0}, {"temp_c": "871", "value": 47.0}, {"temp_c": "982", "value": 46.0}, {"temp_c": "1093", "value": 75.0}], "elasticity": [{"temp_c": "21", "value": 212.0}, {"temp_c": "538", "value": 182.0}, {"temp_c": "649", "value": 174.0}, {"temp_c": "760", "value": 166.0}, {"temp_c": "982", "value": 132.0}], "computed_features": {"atomic_percent": {"Ni": 69.53, "Cr": 18.15, "Mo": 9.2, "Al": 0.45, "Fe": 1.09, "Mn": 0.55, "Si": 0.87, "C": 0.1, "B": 0.05}, "gamma_composition_at": {"Ni": 69.46, "Cr": 18.31, "Mo": 9.26, "Al": 0.44, "Fe": 1.1, "Mn": 0.55, "Si": 0.87, "C": 0.1, "B": 0.05}, "gamma_prime_composition_at": {"Ni": 76.41, "Cr": 1.83, "Mo": 2.78, "Al": 1.75, "Fe": 0.22, "Mn": 0.55, "Si": 0.87, "C": 0.1, "B": 0.05}, "Md_avg": 0.8663, "Md_gamma": 0.8685, "VEC_avg": 8.7, "TCP_risk": "low", "gamma_prime_estimated_vol_pct": 0.0, "lattice_mismatch_pct": -1.101, "density_calculated_gcm3": 8.775, "SSS_coefficient": 0.0094, "precipitation_hardening_coeff": 0.0, "creep_resistance_param": 0.0, "SSS_total_wt_pct": 14.5, "oxidation_resistance": 15.006, "refractory_total_wt_pct": 14.5, "GP_formers_wt_pct": 0.2, "Al_Ti_ratio": 20.0, "Cr_Co_ratio": 1550.0, "Cr_Ni_ratio": 0.231, "Mo_W_ratio": 1450.0, "Al_Ti_at_ratio": 45.0, "GP_formers_at_pct": 0.45, "Al_Ti_interaction": 0.0, "Cr_Al_interaction": 3.1}}
{"alloy": "HAYNES* 230", "processing": "wrought", "form": "Sheet", "composition": {"Ni": 57.0, "Cr": 22.0, "Co": 5.0, "Mo": 2.0, "W": 14.0, "Al": 0.3, "Fe": 0.3, "Mn": 0.5, "Si": 0.4, "C": 0.1}, "yield_strength": [{"temp_c": "21", "value": 417.0}, {"temp_c": "538", "value": 294.0}, {"temp_c": "649", "value": 291.0}, {"temp_c": "760", "value": 311.0}, {"temp_c": "871", "value": 236.0}, {"temp_c": "982", "value": 123.0}, {"temp_c": "1093", "value": 69.0}], "uts": [{"temp_c": "21", "value": 837.0}, {"temp_c": "538", "value": 690.0}, {"temp_c": "649", "value": 666.0}, {"temp_c": "760", "value": 538.0}, {"temp_c": "871", "value": 308.0}, {"temp_c": "982", "value": 169.0}, {"temp_c": "1093", "value": 90.0}], "elongation": [{"temp_c": "21", "value": 47.0}, {"temp_c": "538", "value": 51.0}, {"temp_c": "649", "value": 56.0}, {"temp_c": "760", "value": 59.0}, {"temp_c": "871", "value": 74.0}, {"temp_c": "982", "value": 54.0}, {"temp_c": "1093", "value": 37.0}], "elasticity": [{"temp_c": "21", "value": 209.0}, {"temp_c": "93", "value": 207.0}, {"temp_c": "204", "value": 200.0}, {"temp_c": "316", "value": 192.0}, {"temp_c": "427", "value": 185.0}, {"temp_c": "538", "value": 179.0}, {"temp_c": "649", "value": 172.0}, {"temp_c": "760", "value": 163.0}, {"temp_c": "871", "value": 153.0}, {"temp_c": "982", "value": 143.0}, {"temp_c": "1093", "value": 131.0}], "computed_features": {"atomic_percent": {"Ni": 59.79, "Cr": 26.05, "Co": 5.22, "Mo": 1.28, "W": 4.69, "Al": 0.68, "Fe": 0.33, "Mn": 0.56, "Si": 0.88, "C": 0.51}, "gamma_composition_at": {"Ni": 59.73, "Cr": 26.29, "Co": 5.26, "Mo": 1.29, "W": 4.72, "Al": 0.66, "Fe": 0.33, "Mn": 0.56, "Si": 0.88, "C": 0.51}, "gamma_prime_composition_at": {"Ni": 65.7, "Cr": 2.63, "Co": 1.05, "Mo": 0.39, "W": 1.89, "Al": 2.64, "Fe": 0.07, "Mn": 0.56, "Si": 0.88, "C": 0.51}, "Md_avg": 0.88, "Md_gamma": 0.8828, "VEC_avg": 8.437, "TCP_risk": "low", "gamma_prime_estimated_vol_pct": 0.0, "lattice_mismatch_pct": -1.054, "density_calculated_gcm3": 9.921, "SSS_coefficient": 0.0167, "precipitation_hardening_coeff": 0.0, "creep_resistance_param": 4.69, "SSS_total_wt_pct": 16.0, "oxidation_resistance": 15.094, "refractory_total_wt_pct": 16.0, "GP_formers_wt_pct": 0.3, "Al_Ti_ratio": 30.0, "Cr_Co_ratio": 4.39, "Cr_Ni_ratio": 0.386, "Mo_W_ratio": 0.14, "Al_Ti_at_ratio": 68.0, "GP_formers_at_pct": 0.68, "Al_Ti_interaction": 0.0, "Cr_Al_interaction": 6.6}}
{"alloy": "C-1023", "processing": "cast", "form": null, "composition": {"Ni": 58.0, "Cr": 15.0, "Co": 10.0, "Mo": 8.5, "Al": 4.2, "Ti": 3.6, "C": 0.16, "B": 0.006}, "yield_strength": [], "uts": [], "elongation": [], "elasticity": [{"temp_c": "21", "value": 199.0}, {"temp_c": "538", "value": 179.0}, {"temp_c": "649", "value": 172.0}, {"temp_c": "760", "value": 166.0}, {"temp_c": "982", "value": 145.0}], "computed_features": {"atomic_percent": {"Ni": 55.53, "Cr": 16.21, "Co": 9.53, "Mo": 4.98, "Al": 8.75, "Ti": 4.23, "C": 0.75, "B": 0.03}, "gamma_composition_at": {"Ni": 52.76, "Cr": 30.78, "Co": 16.45, "Mo": 7.88, "Al": 3.39, "Ti": 1.17, "C": 0.75, "B": 0.03}, "gamma_prime_composition_at": {"Ni": 58.03, "Cr": 3.08, "Co": 3.29, "Mo": 2.36, "Al": 13.58, "Ti": 6.99, "C": 0.75, "B": 0.03}, "Md_avg": 0.9968, "Md_gamma": 1.0708, "VEC_avg": 8.145, "TCP_risk": "high", "gamma_prime_estimated_vol_pct": 52.6, "lattice_mismatch_pct": -0.282, "density_calculated_gcm3": 8.328, "SSS_coefficient": 0.0085, "precipitation_hardening_coeff": 0.9414, "creep_resistance_param": 0.0, "SSS_total_wt_pct": 8.5, "oxidation_resistance": 15.0, "refractory_total_wt_pct": 8.5, "GP_formers_wt_pct": 7.8, "Al_Ti_ratio": 1.16, "Cr_Co_ratio": 1.5, "Cr_Ni_ratio": 0.259, "Mo_W_ratio": 850.0, "Al_Ti_at_ratio": 2.06, "GP_formers_at_pct": 12.98, "Al_Ti_interaction": 37.01, "Cr_Al_interaction": 63.0}}
{"alloy": "CMSX-3*(SC)", "processing": "cast", "form": null, "composition": {"Ni": 33.0, "Cr": 8.0, "Co": 5.0, "Mo": 0.6, "W": 8.0, "Ta": 6.0, "Al": 5.6, "Ti": 1.0, "Other": 0.1}, "yield_strength": [], "uts": [], "elongation": [], "elasticity": [{"temp_c": "21", "value": 127.0}, {"temp_c": "538", "value": 110.0}, {"temp_c": "649", "value": 105.0}, {"temp_c": "760", "value": 99.3}, {"temp_c": "982", "value": 86.9}], "computed_features": {"atomic_percent": {"Ni": 50.55, "Cr": 13.83, "Co": 7.63, "Mo": 0.56, "W": 3.91, "Ta": 2.98, "Al": 18.66, "Ti": 1.88}, "gamma_composition_at": {"Ni": 46.62, "Cr": 57.1, "Co": 23.38, "Mo": 1.36, "W": 7.9, "Ta": 0.85, "Al": 5.29, "Ti": 0.36}, "gamma_prime_composition_at": {"Ni": 51.29, "Cr": 5.71, "Co": 4.68, "Mo": 0.41, "W": 3.16, "Ta": 3.38, "Al": 21.17, "Ti": 2.17}, "Md_avg": 1.1166, "Md_gamma": 1.4475, "VEC_avg": 7.624, "TCP_risk": "high", "gamma_prime_estimated_vol_pct": 84.2, "lattice_mismatch_pct": -0.921, "density_calculated_gcm3": 10.051, "SSS_coefficient": 0.0227, "precipitation_hardening_coeff": 1.8848, "creep_resistance_param": 3.91, "SSS_total_wt_pct": 14.6, "oxidation_resistance": 8.0, "refractory_total_wt_pct": 14.6, "GP_formers_wt_pct": 12.6, "Al_Ti_ratio": 5.54, "Cr_Co_ratio": 1.6, "Cr_Ni_ratio": 0.242, "Mo_W_ratio": 0.07, "Al_Ti_at_ratio": 9.87, "GP_formers_at_pct": 23.52, "Al_Ti_interaction": 35.08, "Cr_Al_interaction": 44.8}}
{"alloy": "CMSX-6*(SC)", "processing": "cast", "form": null, "composition": {"Ni": 70.0, "Cr": 10.0, "Co": 5.0, "Mo": 3.0, "Ta": 2.0, "Al": 4.8, "Ti": 4.7, "Other": 0.1}, "yield_strength": [], "uts": [], "elongation": [], "elasticity": [{"temp_c": "21", "value": 127.0}, {"temp_c": "538", "value": 110.0}, {"temp_c": "649", "value": 105.0}, {"temp_c": "760", "value": 99.3}, {"temp_c": "982", "value": 86.9}], "computed_features": {"atomic_percent": {"Ni": 66.7, "Cr": 10.75, "Co": 4.74, "Mo": 1.75, "Ta": 0.62, "Al": 9.95, "Ti": 5.49}, "gamma_composition_at": {"Ni": 62.1, "Cr": 32.27, "Co": 11.64, "Mo": 3.64, "Ta": 0.19, "Al": 3.09, "Ti": 1.17}, "gamma_prime_composition_at": {"Ni": 68.31, "Cr": 3.23, "Co": 2.33, "Mo": 1.09, "Ta": 0.77, "Al": 12.35, "Ti": 7.0}, "Md_avg": 0.9925, "Md_gamma": 1.05, "VEC_avg": 8.396, "TCP_risk": "high", "gamma_prime_estimated_vol_pct": 74.1, "lattice_mismatch_pct": 0.154, "density_calculated_gcm3": 8.419, "SSS_coefficient": 0.0051, "precipitation_hardening_coeff": 1.3291, "creep_resistance_param": 0.0, "SSS_total_wt_pct": 5.0, "oxidation_resistance": 10.0, "refractory_total_wt_pct": 5.0, "GP_formers_wt_pct": 11.5, "Al_Ti_ratio": 1.02, "Cr_Co_ratio": 2.0, "Cr_Ni_ratio": 0.143, "Mo_W_ratio": 300.0, "Al_Ti_at_ratio": 1.81, "GP_formers_at_pct": 16.06, "Al_Ti_interaction": 54.63, "Cr_Al_interaction": 48.0}}
{"alloy": "CM 186LC*(DS)", "processing": "cast", "form": null, "composition": {"Ni": 63.0, "Cr": 6.0, "Co": 9.0, "Mo": 0.5, "W": 8.0, "Ta": 3.0, "Al": 5.7, "Ti": 0.7, "C": 0.07, "B": 0.015, "Zr": 0.005, "Other": 1.4}, "yield_strength": [], "uts": [], "elongation": [], "elasticity": [{"temp_c": "21", "value": 127.0}, {"temp_c": "538", "value": 110.0}, {"temp_c": "649", "value": 105.0}, {"temp_c": "760", "value": 99.3}, {"temp_c": "982", "value": 86.9}], "computed_features": {"atomic_percent": {"Ni": 65.45, "Cr": 7.04, "Co": 9.31, "Mo": 0.32, "W": 2.65, "Ta": 1.01, "Al": 12.88, "Ti": 0.89, "C": 0.36, "B": 0.08, "Zr": 0.0}, "gamma_composition_at": {"Ni": 61.94, "Cr": 14.38, "Co": 17.04, "Mo": 0.53, "W": 4.02, "Ta": 0.37, "Al": 4.77, "Ti": 0.23, "C": 0.36, "B": 0.08}, "gamma_prime_composition_at": {"Ni": 68.13, "Cr": 1.44, "Co": 3.41, "Mo": 0.16, "W": 1.61, "Ta": 1.5, "Al": 19.07, "Ti": 1.39, "C": 0.36, "B": 0.08}, "Md_avg": 0.9582, "Md_gamma": 0.9195, "VEC_avg": 8.473, "TCP_risk": "medium", "gamma_prime_estimated_vol_pct": 56.7, "lattice_mismatch_pct": 0.346, "density_calculated_gcm3": 9.479, "SSS_coefficient": 0.0141, "precipitation_hardening_coeff": 1.0369, "creep_resistance_param": 2.65, "SSS_total_wt_pct": 11.5, "oxidation_resistance": 6.0, "refractory_total_wt_pct": 11.5, "GP_formers_wt_pct": 9.4, "Al_Ti_ratio": 8.03, "Cr_Co_ratio": 0.67, "Cr_Ni_ratio": 0.095, "Mo_W_ratio": 0.06, "Al_Ti_at_ratio": 14.31, "GP_formers_at_pct": 14.78, "Al_Ti_interaction": 11.46, "Cr_Al_interaction": 34.2}}
{"alloy": "CM 247LC*(DS)", "processing": "cast", "form": null, "composition": {"Ni": 62.0, "Cr": 8.0, "Co": 9.0, "Mo": 0.5, "W": 10.0, "Ta": 3.2, "Al": 5.6, "Ti": 0.7, "C": 0.07, "B": 0.015, "Zr": 0.01, "Other": 1.4}, "yield_strength": [], "uts": [], "elongation": [], "elasticity": [{"temp_c": "21", "value": 127.0}, {"temp_c": "538", "value": 110.0}, {"temp_c": "649", "value": 105.0}, {"temp_c": "760", "value": 99.3}, {"temp_c": "982", "value": 86.9}], "computed_features": {"atomic_percent": {"Ni": 63.27, "Cr": 9.21, "Co": 9.15, "Mo": 0.31, "W": 3.26, "Ta": 1.06, "Al": 12.43, "Ti": 0.88, "C": 0.35, "B": 0.08, "Zr": 0.01}, "gamma_composition_at": {"Ni": 59.99, "Cr": 18.14, "Co": 16.27, "Mo": 0.5, "W": 4.85, "Ta": 0.4, "Al": 4.71, "Ti": 0.24, "C": 0.35, "B": 0.08}, "gamma_prime_composition_at": {"Ni": 65.99, "Cr": 1.81, "Co": 3.25, "Mo": 0.15, "W": 1.94, "Ta": 1.61, "Al": 18.83, "Ti": 1.41, "C": 0.35, "B": 0.08}, "Md_avg": 0.9687, "Md_gamma": 0.9558, "VEC_avg": 8.395, "TCP_risk": "high", "gamma_prime_estimated_vol_pct": 54.7, "lattice_mismatch_pct": 0.169, "density_calculated_gcm3": 9.654, "SSS_coefficient": 0.0158, "precipitation_hardening_coeff": 0.9844, "creep_resistance_param": 3.26, "SSS_total_wt_pct": 13.7, "oxidation_resistance": 8.0, "refractory_total_wt_pct": 13.7, "GP_formers_wt_pct": 9.5, "Al_Ti_ratio": 7.89, "Cr_Co_ratio": 0.89, "Cr_Ni_ratio": 0.129, "Mo_W_ratio": 0.05, "Al_Ti_at_ratio": 13.97, "GP_formers_at_pct": 14.37, "Al_Ti_interaction": 10.94, "Cr_Al_interaction": 44.8}}
{"alloy": "M-21", "processing": "cast", "form": null, "composition": {"Ni": 74.0, "Cr": 5.7, "Mo": 2.0, "W": 11.0, "Nb": 1.5, "Al": 6.0, "C": 0.13, "B": 0.02, "Zr": 0.12}, "yield_strength": [], "uts": [], "elongation": [], "elasticity": [], "computed_features": {"atomic_percent": {"Ni": 74.01, "Cr": 6.43, "Mo": 1.22, "W": 3.51, "Nb": 0.95, "Al": 13.05, "C": 0.64, "B": 0.11, "Zr": 0.08}, "gamma_composition_at": {"Ni": 70.38, "Cr": 12.01, "Mo": 1.91, "W": 5.08, "Nb": 0.47, "Al": 5.12, "C": 0.64, "B": 0.11, "Zr": 0.08}, "gamma_prime_composition_at": {"Ni": 77.42, "Cr": 1.2, "Mo": 0.57, "W": 2.03, "Nb": 1.4, "Al": 20.49, "C": 0.64, "B": 0.11, "Zr": 0.08}, "Md_avg": 0.9515, "Md_gamma": 0.865, "VEC_avg": 8.542, "TCP_risk": "low", "gamma_prime_estimated_vol_pct": 51.6, "lattice_mismatch_pct": 0.139, "density_calculated_gcm3": 9.576, "SSS_coefficient": 0.0182, "precipitation_hardening_coeff": 0.9374, "creep_resistance_param": 3.51, "SSS_total_wt_pct": 14.5, "oxidation_resistance": 5.7, "refractory_total_wt_pct": 14.5, "GP_formers_wt_pct": 7.5, "Al_Ti_ratio": 600.0, "Cr_Co_ratio": 570.0, "Cr_Ni_ratio": 0.077, "Mo_W_ratio": 0.18, "Al_Ti_at_ratio": 1305.0, "GP_formers_at_pct": 14.0, "Al_Ti_interaction": 0.0, "Cr_Al_interaction": 34.2}}
{"alloy": "REN\u00c9* 77", "processing": "cast", "form": null, "composition": {"Ni": 58.0, "Cr": 14.6, "Co": 15.0, "Mo": 4.2, "Al": 4.3, "Ti": 3.3, "C": 0.07, "B": 0.016, "Zr": 0.04}, "yield_strength": [], "uts": [], "elongation": [], "elasticity": [], "computed_features": {"atomic_percent": {"Ni": 54.8, "Cr": 15.57, "Co": 14.11, "Mo": 2.43, "Al": 8.84, "Ti": 3.82, "C": 0.32, "B": 0.08, "Zr": 0.02}, "gamma_composition_at": {"Ni": 52.24, "Cr": 27.9, "Co": 23.24, "Mo": 3.7, "Al": 3.57, "Ti": 1.11, "C": 0.32, "B": 0.08, "Zr": 0.02}, "gamma_prime_composition_at": {"Ni": 57.46, "Cr": 2.79, "Co": 4.65, "Mo": 1.11, "Al": 14.3, "Ti": 6.63, "C": 0.32, "B": 0.08, "Zr": 0.02}, "Md_avg": 0.9733, "Md_gamma": 1.0247, "VEC_avg": 8.264, "TCP_risk": "high", "gamma_prime_estimated_vol_pct": 49.1, "lattice_mismatch_pct": 0.149, "density_calculated_gcm3": 8.287, "SSS_coefficient": 0.0052, "precipitation_hardening_coeff": 0.8871, "creep_resistance_param": 0.0, "SSS_total_wt_pct": 4.2, "oxidation_resistance": 14.6, "refractory_total_wt_pct": 4.2, "GP_formers_wt_pct": 7.6, "Al_Ti_ratio": 1.3, "Cr_Co_ratio": 0.97, "Cr_Ni_ratio": 0.252, "Mo_W_ratio": 420.0, "Al_Ti_at_ratio": 2.31, "GP_formers_at_pct": 12.66, "Al_Ti_interaction": 33.77, "Cr_Al_interaction": 62.78}}
{"alloy": "REN\u00c9* 80", "processing": "cast", "form": null, "composition": {"Ni": 60.0, "Cr": 14.0, "Co": 9.5, "Mo": 4.0, "W": 4.0, "Al": 3.0, "Ti": 5.0, "C": 0.17, "B": 0.015, "Zr": 0.03}, "yield_strength": [], "uts": [], "elongation": [], "elasticity": [{"temp_c": "21", "value": 208.0}], "computed_features": {"atomic_percent": {"Ni": 58.49, "Cr": 15.4, "Co": 9.22, "Mo": 2.39, "W": 1.24, "Al": 6.36, "Ti": 5.98, "C": 0.81, "B": 0.08, "Zr": 0.02}, "gamma_composition_at": {"Ni": 55.46, "Cr": 30.33, "Co": 16.39, "Mo": 3.87, "W": 1.85, "Al": 2.41, "Ti": 1.6, "C": 0.81, "B": 0.08, "Zr": 0.02}, "gamma_prime_composition_at": {"Ni": 61.0, "Cr": 3.03, "Co": 3.28, "Mo": 1.16, "W": 0.74, "Al": 9.63, "Ti": 9.61, "C": 0.81, "B": 0.08, "Zr": 0.02}, "Md_avg": 0.9817, "Md_gamma": 1.0447, "VEC_avg": 8.286, "TCP_risk": "high", "gamma_prime_estimated_vol_pct": 54.7, "lattice_mismatch_pct": 0.029, "density_calculated_gcm3": 8.71, "SSS_coefficient": 0.0129, "precipitation_hardening_coeff": 0.9127, "creep_resistance_param": 1.24, "SSS_total_wt_pct": 8.0, "oxidation_resistance": 14.0, "refractory_total_wt_pct": 8.0, "GP_formers_wt_pct": 8.0, "Al_Ti_ratio": 0.6, "Cr_Co_ratio": 1.47, "Cr_Ni_ratio": 0.233, "Mo_W_ratio": 1.0, "Al_Ti_at_ratio": 1.06, "GP_formers_at_pct": 12.34, "Al_Ti_interaction": 38.03, "Cr_Al_interaction": 42.0}}
{"alloy": "TAZ-8A", "processing": "cast", "form": null, "composition": {"Ni": 68.0, "Cr": 6.0, "Mo": 4.0, "W": 4.0, "Ta": 8.0, "Nb": 2.5, "Al": 6.0, "C": 0.12, "B": 0.004, "Zr": 1.0}, "yield_strength": [], "uts": [{"temp_c": "21", "value": 885.0}, {"temp_c": "649", "value": 885.0}, {"temp_c": "760", "value": 760.0}, {"temp_c": "871", "value": 550.0}, {"temp_c": "982", "value": 340.0}], "elongation": [{"temp_c": " 21", "value": 5.0}, {"temp_c": "760", "value": 3.0}, {"temp_c": "871", "value": 4.0}, {"temp_c": "982", "value": 5.0}, {"temp_c": "1093", "value": 4.0}], "elasticity": [], "computed_features": {"atomic_percent": {"Ni": 70.12, "Cr": 6.98, "Mo": 2.52, "W": 1.32, "Ta": 2.68, "Nb": 1.63, "Al": 13.46, "C": 0.6, "B": 0.02, "Zr": 0.66}, "gamma_composition_at": {"Ni": 65.02, "Cr": 23.78, "Mo": 5.59, "W": 2.5, "Ta": 0.8, "Nb": 0.63, "Al": 4.01, "C": 0.6, "B": 0.02, "Zr": 0.66}, "gamma_prime_composition_at": {"Ni": 71.52, "Cr": 2.38, "Mo": 1.68, "W": 1.0, "Ta": 3.2, "Nb": 1.9, "Al": 16.05, "C": 0.6, "B": 0.02, "Zr": 0.66}, "Md_avg": 1.0124, "Md_gamma": 0.9923, "VEC_avg": 8.332, "TCP_risk": "high", "gamma_prime_estimated_vol_pct": 78.5, "lattice_mismatch_pct": 0.052, "density_calculated_gcm3": 9.48, "SSS_coefficient": 0.016, "precipitation_hardening_coeff": 1.1926, "creep_resistance_param": 1.32, "SSS_total_wt_pct": 18.5, "oxidation_resistance": 6.0, "refractory_total_wt_pct": 18.5, "GP_formers_wt_pct": 16.5, "Al_Ti_ratio": 600.0, "Cr_Co_ratio": 600.0, "Cr_Ni_ratio": 0.088, "Mo_W_ratio": 1.0, "Al_Ti_at_ratio": 1346.0, "GP_formers_at_pct": 17.77, "Al_Ti_interaction": 0.0, "Cr_Al_interaction": 36.0}}
{"alloy": "TAZ-8B(DS)", "processing": "cast", "form": null, "composition": {"Ni": 64.0, "Cr": 6.0, "Co": 5.0, "Mo": 4.0, "W": 4.0, "Ta": 8.0, "Nb": 1.5, "Al": 6.0, "C": 0.12, "B": 0.004, "Zr": 1.0}, "yield_strength": [], "uts": [{"temp_c": "21", "value": 1055.0}, {"temp_c": "649", "value": 1185.0}, {"temp_c": "760", "value": 1185.0}, {"temp_c": "871", "value": 860.0}, {"temp_c": "982", "value": 550.0}, {"temp_c": "1093", "value": 295.0}], "elongation": [{"temp_c": " 21", "value": 9.0}, {"temp_c": "649", "value": 7.0}, {"temp_c": "760", "value": 7.0}, {"temp_c": "871", "value": 12.0}, {"temp_c": "982", "value": 10.0}, {"temp_c": "1093", "value": 22.0}], "elasticity": [], "computed_features": {"atomic_percent": {"Ni": 65.76, "Cr": 6.96, "Co": 5.12, "Mo": 2.51, "W": 1.31, "Ta": 2.67, "Nb": 0.97, "Al": 13.41, "C": 0.6, "B": 0.02, "Zr": 0.66}, "gamma_composition_at": {"Ni": 61.3, "Cr": 20.19, "Co": 12.26, "Mo": 5.12, "W": 2.33, "Ta": 0.84, "Nb": 0.39, "Al": 4.21, "C": 0.6, "B": 0.02, "Zr": 0.66}, "gamma_prime_composition_at": {"Ni": 67.43, "Cr": 2.02, "Co": 2.45, "Mo": 1.54, "W": 0.93, "Ta": 3.35, "Nb": 1.18, "Al": 16.85, "C": 0.6, "B": 0.02, "Zr": 0.66}, "Md_avg": 1.0052, "Md_gamma": 1.0093, "VEC_avg": 8.319, "TCP_risk": "high", "gamma_prime_estimated_vol_pct": 72.8, "lattice_mismatch_pct": 0.133, "density_calculated_gcm3": 9.483, "SSS_coefficient": 0.0152, "precipitation_hardening_coeff": 1.1442, "creep_resistance_param": 1.31, "SSS_total_wt_pct": 17.5, "oxidation_resistance": 6.0, "refractory_total_wt_pct": 17.5, "GP_formers_wt_pct": 15.5, "Al_Ti_ratio": 600.0, "Cr_Co_ratio": 1.2, "Cr_Ni_ratio": 0.094, "Mo_W_ratio": 1.0, "Al_Ti_at_ratio": 1341.0, "GP_formers_at_pct": 17.05, "Al_Ti_interaction": 0.0, "Cr_Al_interaction": 36.0}}
{"alloy": "UDIMET* 710", "processing": "cast", "form": null, "composition": {"Ni": 55.0, "Cr": 18.0, "Co": 15.0, "Mo": 3.0, "W": 1.5, "Al": 2.5, "Ti": 5.0, "C": 0.07, "B": 0.02, "Zr": 0.05}, "uts": [{"temp_c": "21", "value": 1075.0}, {"temp_c": "649", "value": 1110.0}, {"temp_c": "760", "value": 1055.0}, {"temp_c": "871", "value": 730.0}, {"temp_c": "982", "value": 415.0}, {"temp_c": "1093", "value": 240.0}], "elongation": [{"temp_c": " 21", "value": 8.0}, {"temp_c": "649", "value": 12.0}, {"temp_c": "760", "value": 18.0}, {"temp_c": "871", "value": 23.0}, {"temp_c": "982", "value": 27.0}, {"temp_c": "1093", "value": 25.0}], "elasticity": [], "computed_features": {"atomic_percent": {"Ni": 52.57, "Cr": 19.42, "Co": 14.28, "Mo": 1.75, "W": 0.46, "Al": 5.2, "Ti": 5.86, "C": 0.33, "B": 0.1, "Zr": 0.03}, "gamma_composition_at": {"Ni": 50.22, "Cr": 33.5, "Co": 22.8, "Mo": 2.6, "W": 0.64, "Al": 2.17, "Ti": 1.76, "C": 0.33, "B": 0.1, "Zr": 0.03}, "gamma_prime_composition_at": {"Ni": 55.25, "Cr": 3.35, "Co": 4.56, "Mo": 0.78, "W": 0.26, "Al": 8.66, "Ti": 10.54, "C": 0.33, "B": 0.1, "Zr": 0.03}, "Md_avg": 0.9771, "Md_gamma": 1.0526, "VEC_avg": 8.248, "TCP_risk": "high", "gamma_prime_estimated_vol_pct": 46.7, "lattice_mismatch_pct": 0.196, "density_calculated_gcm3": 8.407, "SSS_coefficient": 0.0078, "precipitation_hardening_coeff": 0.7558, "creep_resistance_param": 0.46, "SSS_total_wt_pct": 4.5, "oxidation_resistance": 15.366, "refractory_total_wt_pct": 4.5, "GP_formers_wt_pct": 7.5, "Al_Ti_ratio": 0.5, "Cr_Co_ratio": 1.2, "Cr_Ni_ratio": 0.327, "Mo_W_ratio": 1.99, "Al_Ti_at_ratio": 0.89, "GP_formers_at_pct": 11.06, "Al_Ti_interaction": 30.47, "Cr_Al_interaction": 45.0}}
{"alloy": "WAZ-20(DS)", "processing": "cast", "form": null, "composition": {"Ni": 72.0, "W": 20.0, "Al": 6.5, "C": 0.2, "Zr": 1.5}, "uts": [{"temp_c": "21", "value": 895.0}, {"temp_c": "649", "value": 830.0}, {"temp_c": "760", "value": 830.0}, {"temp_c": "871", "value": 775.0}, {"temp_c": "982", "value": 485.0}, {"temp_c": "1093", "value": 310.0}], "elongation": [{"temp_c": " 21", "value": 13.0}, {"temp_c": "649", "value": 5.0}, {"temp_c": "760", "value": 4.0}, {"temp_c": "871", "value": 5.0}, {"temp_c": "982", "value": 10.0}, {"temp_c": "1093", "value": 12.0}], "elasticity": [], "computed_features": {"atomic_percent": {"Ni": 76.22, "W": 6.76, "Al": 14.97, "C": 1.03, "Zr": 1.02}, "gamma_composition_at": {"Ni": 72.22, "W": 10.13, "Al": 5.62, "C": 1.03, "Zr": 1.02}, "gamma_prime_composition_at": {"Ni": 79.44, "W": 4.05, "Al": 22.49, "C": 1.03, "Zr": 1.02}, "Md_avg": 0.9724, "Md_gamma": 0.8218, "VEC_avg": 8.559, "TCP_risk": "low", "gamma_prime_estimated_vol_pct": 55.4, "lattice_mismatch_pct": 0.068, "density_calculated_gcm3": 10.515, "SSS_coefficient": 0.0236, "precipitation_hardening_coeff": 1.1142, "creep_resistance_param": 6.76, "SSS_total_wt_pct": 20.0, "oxidation_resistance": 0.0, "refractory_total_wt_pct": 20.0, "GP_formers_wt_pct": 6.5, "Al_Ti_ratio": 650.0, "Cr_Co_ratio": 0.0, "Cr_Ni_ratio": 0.0, "Mo_W_ratio": 0.0, "Al_Ti_at_ratio": 1497.0, "GP_formers_at_pct": 14.97, "Al_Ti_interaction": 0.0, "Cr_Al_interaction": 0.0}}
{"alloy": "INCONEL* MA754", "processing": "wrought", "form": "Bar", "composition": {"Ni": 78.0, "Cr": 20.0, "Al": 0.3, "Ti": 0.5, "C": 0.05}, "yield_strength": [], "uts": [], "elongation": [], "elasticity": [{"temp_c": "21", "value": 145.0}], "computed_features": {"atomic_percent": {"Ni": 76.41, "Cr": 22.11, "Al": 0.64, "Ti": 0.6, "C": 0.24}, "gamma_composition_at": {"Ni": 76.33, "Cr": 22.31, "Al": 0.62, "Ti": 0.57, "C": 0.24}, "gamma_prime_composition_at": {"Ni": 83.97, "Cr": 2.23, "Al": 2.49, "Ti": 3.43, "C": 0.24}, "Md_avg": 0.8261, "Md_gamma": 0.8269, "VEC_avg": 9.02, "TCP_risk": "low", "gamma_prime_estimated_vol_pct": 0.0, "lattice_mismatch_pct": 0.009, "density_calculated_gcm3": 8.51, "SSS_coefficient": 0.0, "precipitation_hardening_coeff": 0.0, "creep_resistance_param": 0.0, "SSS_total_wt_pct": 0, "oxidation_resistance": 15.074, "refractory_total_wt_pct": 0, "GP_formers_wt_pct": 0.8, "Al_Ti_ratio": 0.59, "Cr_Co_ratio": 2000.0, "Cr_Ni_ratio": 0.256, "Mo_W_ratio": 0.0, "Al_Ti_at_ratio": 1.05, "GP_formers_at_pct": 1.24, "Al_Ti_interaction": 0.38, "Cr_Al_interaction": 6.0}}
{"alloy": "UDIMET* 720LI", "processing": "wrought", "form": null, "composition": {"Ni": 57.0, "Cr": 16.0, "Co": 15.0, "Mo": 3.0, "W": 1.3, "Al": 2.5, "Ti": 5.0, "C": 0.015, "B": 0.015, "Zr": 0.03}, "yield_strength": [], "uts": [], "elongation": [], "elasticity": [], "computed_features": {"atomic_percent": {"Ni": 54.81, "Cr": 17.37, "Co": 14.37, "Mo": 1.76, "W": 0.4, "Al": 5.23, "Ti": 5.89, "C": 0.07, "B": 0.08, "Zr": 0.02}, "gamma_composition_at": {"Ni": 52.33, "Cr": 30.29, "Co": 23.15, "Mo": 2.63, "W": 0.56, "Al": 2.16, "Ti": 1.75, "C": 0.07, "B": 0.08, "Zr": 0.02}, "gamma_prime_composition_at": {"Ni": 57.56, "Cr": 3.03, "Co": 4.63, "Mo": 0.79, "W": 0.22, "Al": 8.64, "Ti": 10.49, "C": 0.07, "B": 0.08, "Zr": 0.02}, "Md_avg": 0.9706, "Md_gamma": 1.0324, "VEC_avg": 8.345, "TCP_risk": "high", "gamma_prime_estimated_vol_pct": 47.4, "lattice_mismatch_pct": 0.288, "density_calculated_gcm3": 8.424, "SSS_coefficient": 0.0075, "precipitation_hardening_coeff": 0.7656, "creep_resistance_param": 0.4, "SSS_total_wt_pct": 4.3, "oxidation_resistance": 15.135, "refractory_total_wt_pct": 4.3, "GP_formers_wt_pct": 7.5, "Al_Ti_ratio": 0.5, "Cr_Co_ratio": 1.07, "Cr_Ni_ratio": 0.281, "Mo_W_ratio": 2.29, "Al_Ti_at_ratio": 0.89, "GP_formers_at_pct": 11.12, "Al_Ti_interaction": 30.8, "Cr_Al_interaction": 40.0}}
