Repository: AlexLecu/AlloyGraph

## Overview
The system employs a **Hybrid Physics-ML Engine**. Instead of training on raw composition alone, we first derive meaningful metallurgical parameters to guide the models.

We train **4 ensemble models** (Random Forest + XGBoost) to predict:
1. **Yield Strength (YS)** - MPa
2. **Ultimate Tensile Strength (UTS)** - MPa
3. **Elongation (EL)** - %
4. **Elastic Modulus (EM)** - GPa

Each model is trained using **GroupKFold cross-validation** (grouped by alloy name) to prevent data leakage.

File: backend/alloy_crew/models/training_data/final_alloy_data_enriched.jsonl (part 5 of 5)
{"alloy": "NIMONIC* PE11", "processing": "wrought", "form": "Bar", "composition": {"Ni": 38.0, "Cr": 18.0, "Mo": 5.2, "Al": 0.8, "Ti": 2.3, "Fe": 35.0, "Mn": 0.2, "Si": 0.3, "C": 0.05, "B": 0.03, "Zr": 0.2}, "yield_strength": [{"temp_c": "21", "value": 720.0}, {"temp_c": "538", "value": 690.0}, {"temp_c": "649", "value": 670.0}, {"temp_c": "760", "value": 560.0}], "uts": [{"temp_c": "21", "value": 1080.0}, {"temp_c": "538", "value": 1000.0}, {"temp_c": "649", "value": 940.0}, {"temp_c": "760", "value": 760.0}], "elongation": [{"temp_c": "21", "value": 21.0}, {"temp_c": "538", "value": 23.0}, {"temp_c": "649", "value": 12.0}, {"temp_c": "760", "value": 19.0}], "elasticity": [{"temp_c": "21", "value": 198.0}, {"temp_c": "93", "value": 193.0}, {"temp_c": "204", "value": 186.0}, {"temp_c": "316", "value": 180.0}, {"temp_c": "427", "value": 173.0}, {"temp_c": "538", "value": 166.0}, {"temp_c": "649", "value": 157.0}], "computed_features": {"atomic_percent": {"Ni": 36.46, "Cr": 19.49, "Mo": 3.05, "Al": 1.67, "Ti": 2.71, "Fe": 35.29, "Mn": 0.21, "Si": 0.6, "C": 0.23, "B": 0.16, "Zr": 0.12}, "gamma_composition_at": {"Ni": 35.67, "Cr": 24.33, "Mo": 3.61, "Al": 1.0, "Ti": 1.29, "Fe": 42.87, "Mn": 0.21, "Si": 0.6, "C": 0.23, "B": 0.16, "Zr": 0.12}, "gamma_prime_composition_at": {"Ni": 39.24, "Cr": 2.43, "Mo": 1.08, "Al": 4.02, "Ti": 7.72, "Fe": 8.57, "Mn": 0.21, "Si": 0.6, "C": 0.23, "B": 0.16, "Zr": 0.12}, "Md_avg": 0.9308, "Md_gamma": 1.0091, "VEC_avg": 7.999, "TCP_risk": "high", "gamma_prime_estimated_vol_pct": 22.1, "lattice_mismatch_pct": -0.484, "density_calculated_gcm3": 8.12, "SSS_coefficient": 0.0051, "precipitation_hardening_coeff": 0.2059, "creep_resistance_param": 0.0, "SSS_total_wt_pct": 5.2, "oxidation_resistance": 15.128, "refractory_total_wt_pct": 5.2, "GP_formers_wt_pct": 3.1, "Al_Ti_ratio": 0.35, "Cr_Co_ratio": 1800.0, "Cr_Ni_ratio": 0.474, "Mo_W_ratio": 520.0, "Al_Ti_at_ratio": 0.61, "GP_formers_at_pct": 4.38, "Al_Ti_interaction": 4.53, "Cr_Al_interaction": 14.4}}
{"alloy": "NIMONIC* PE16", "processing": "wrought", "form": "Bar", "composition": {"Ni": 43.5, "Cr": 16.5, "Mo": 3.2, "Al": 1.2, "Ti": 12.0, "Fe": 34.5, "C": 0.05, "B": 0.003, "Zr": 0.04}, "yield_strength": [{"temp_c": "21", "value": 530.0}, {"temp_c": "538", "value": 485.0}, {"temp_c": "649", "value": 485.0}, {"temp_c": "760", "value": 370.0}, {"temp_c": "871", "value": 140.0}, {"temp_c": "982", "value": 50.0}], "uts": [{"temp_c": "21", "value": 885.0}, {"temp_c": "538", "value": 740.0}, {"temp_c": "649", "value": 660.0}, {"temp_c": "760", "value": 510.0}, {"temp_c": "871", "value": 215.0}, {"temp_c": "982", "value": 90.0}], "elongation": [{"temp_c": "21", "value": 37.0}, {"temp_c": "538", "value": 26.0}, {"temp_c": "649", "value": 30.0}, {"temp_c": "760", "value": 42.0}, {"temp_c": "871", "value": 80.0}], "elasticity": [{"temp_c": "21", "value": 199.0}, {"temp_c": "93", "value": 193.0}, {"temp_c": "204", "value": 187.0}, {"temp_c": "316", "value": 180.0}, {"temp_c": "427", "value": 173.0}, {"temp_c": "538", "value": 165.0}, {"temp_c": "649", "value": 157.0}, {"temp_c": "760", "value": 147.0}, {"temp_c": "871", "value": 137.0}, {"temp_c": "982", "value": 124.0}], "computed_features": {"atomic_percent": {"Ni": 36.88, "Cr": 15.79, "Mo": 1.66, "Al": 2.21, "Ti": 12.47, "Fe": 30.74, "C": 0.21, "B": 0.01, "Zr": 0.02}, "gamma_composition_at": {"Ni": 34.74, "Cr": 35.36, "Mo": 2.91, "Al": 0.78, "Ti": 3.06, "Fe": 60.51, "C": 0.21, "Zr": 0.02}, "gamma_prime_composition_at": {"Ni": 38.22, "Cr": 3.54, "Mo": 0.87, "Al": 3.11, "Ti": 18.36, "Fe": 12.1, "C": 0.21, "Zr": 0.02}, "Md_avg": 1.06, "Md_gamma": 1.3022, "VEC_avg": 7.769, "TCP_risk": "high", "gamma_prime_estimated_vol_pct": 61.5, "lattice_mismatch_pct": 0.069, "density_calculated_gcm3": 7.819, "SSS_coefficient": 0.0045, "precipitation_hardening_coeff": 1.1512, "creep_resistance_param": 0.0, "SSS_total_wt_pct": 3.2, "oxidation_resistance": 15.102, "refractory_total_wt_pct": 3.2, "GP_formers_wt_pct": 13.2, "Al_Ti_ratio": 0.1, "Cr_Co_ratio": 1650.0, "Cr_Ni_ratio": 0.379, "Mo_W_ratio": 320.0, "Al_Ti_at_ratio": 0.18, "GP_formers_at_pct": 14.68, "Al_Ti_interaction": 27.56, "Cr_Al_interaction": 19.8}}
{"alloy": "NIMONIC* PK33", "processing": "wrought", "form": "Bar", "composition": {"Ni": 56.0, "Cr": 19.0, "Co": 14.0, "Mo": 7.0, "Al": 1.9, "Ti": 2.0, "C": 0.04, "B": 0.003}, "yield_strength": [{"temp_c": "21", "value": 780.0}, {"temp_c": "538", "value": 725.0}, {"temp_c": "649", "value": 725.0}, {"temp_c": "760", "value": 670.0}, {"temp_c": "871", "value": 420.0}, {"temp_c": "982", "value": 130.0}], "uts": [{"temp_c": "21", "value": 1180.0}, {"temp_c": "538", "value": 1000.0}, {"temp_c": "649", "value": 1000.0}, {"temp_c": "760", "value": 885.0}, {"temp_c": "871", "value": 510.0}, {"temp_c": "982", "value": 510.0}, {"temp_c": "1093", "value": 185.0}], "elongation": [{"temp_c": "21", "value": 30.0}, {"temp_c": "538", "value": 30.0}, {"temp_c": "649", "value": 26.0}, {"temp_c": "760", "value": 18.0}, {"temp_c": "871", "value": 24.0}, {"temp_c": "982", "value": 50.0}], "elasticity": [{"temp_c": "21", "value": 222.0}, {"temp_c": "93", "value": 218.0}, {"temp_c": "204", "value": 211.0}, {"temp_c": "316", "value": 205.0}, {"temp_c": "427", "value": 197.0}, {"temp_c": "538", "value": 191.0}, {"temp_c": "649", "value": 183.0}, {"temp_c": "760", "value": 173.0}, {"temp_c": "871", "value": 162.0}, {"temp_c": "982", "value": 143.0}], "computed_features": {"atomic_percent": {"Ni": 54.65, "Cr": 20.93, "Co": 13.61, "Mo": 4.18, "Al": 4.03, "Ti": 2.39, "C": 0.19, "B": 0.02}, "gamma_composition_at": {"Ni": 53.77, "Cr": 24.53, "Co": 15.65, "Mo": 4.72, "Al": 2.71, "Ti": 1.32, "C": 0.19, "B": 0.02}, "gamma_prime_composition_at": {"Ni": 59.15, "Cr": 2.45, "Co": 3.13, "Mo": 1.42, "Al": 10.83, "Ti": 7.9, "C": 0.19, "B": 0.02}, "Md_avg": 0.9322, "Md_gamma": 0.9417, "VEC_avg": 8.421, "TCP_risk": "high", "gamma_prime_estimated_vol_pct": 16.3, "lattice_mismatch_pct": 0.167, "density_calculated_gcm3": 8.463, "SSS_coefficient": 0.006, "precipitation_hardening_coeff": 0.2592, "creep_resistance_param": 0.0, "SSS_total_wt_pct": 7.0, "oxidation_resistance": 15.364, "refractory_total_wt_pct": 7.0, "GP_formers_wt_pct": 3.9, "Al_Ti_ratio": 0.95, "Cr_Co_ratio": 1.36, "Cr_Ni_ratio": 0.339, "Mo_W_ratio": 700.0, "Al_Ti_at_ratio": 1.68, "GP_formers_at_pct": 6.42, "Al_Ti_interaction": 9.63, "Cr_Al_interaction": 36.1}}
{"alloy": "PYROMET* 860", "processing": "wrought", "form": "Bar", "composition": {"Ni": 43.0, "Cr": 12.6, "Co": 4.0, "Mo": 6.0, "Al": 1.25, "Ti": 3.0, "Fe": 3.0, "Mn": 0.05, "Si": 0.05, "C": 0.05, "B": 0.01}, "yield_strength": [{"temp_c": "21", "value": 835.0}, {"temp_c": "538", "value": 840.0}, {"temp_c": "649", "value": 850.0}, {"temp_c": "760", "value": 835.0}], "uts": [{"temp_c": "21", "value": 1295.0}, {"temp_c": "538", "value": 1255.0}, {"temp_c": "649", "value": 1110.0}, {"temp_c": "760", "value": 910.0}], "elongation": [{"temp_c": "21", "value": 22.0}, {"temp_c": "538", "value": 15.0}, {"temp_c": "649", "value": 17.0}, {"temp_c": "760", "value": 18.0}], "elasticity": [{"temp_c": "21", "value": 200.0}], "computed_features": {"atomic_percent": {"Ni": 57.42, "Cr": 18.99, "Co": 5.32, "Mo": 4.9, "Al": 3.63, "Ti": 4.91, "Fe": 4.21, "Mn": 0.07, "Si": 0.14, "C": 0.33, "B": 0.07}, "gamma_composition_at": {"Ni": 55.41, "Cr": 28.2, "Co": 7.5, "Mo": 6.57, "Al": 1.74, "Ti": 1.74, "Fe": 5.93, "Mn": 0.07, "Si": 0.14, "C": 0.33, "B": 0.07}, "gamma_prime_composition_at": {"Ni": 60.95, "Cr": 2.82, "Co": 1.5, "Mo": 1.97, "Al": 6.95, "Ti": 10.47, "Fe": 1.19, "Mn": 0.07, "Si": 0.14, "C": 0.33, "B": 0.07}, "Md_avg": 0.9625, "Md_gamma": 1.003, "VEC_avg": 8.312, "TCP_risk": "high", "gamma_prime_estimated_vol_pct": 36.3, "lattice_mismatch_pct": -0.04, "density_calculated_gcm3": 8.378, "SSS_coefficient": 0.0075, "precipitation_hardening_coeff": 0.5145, "creep_resistance_param": 0.0, "SSS_total_wt_pct": 6.0, "oxidation_resistance": 12.6, "refractory_total_wt_pct": 6.0, "GP_formers_wt_pct": 4.25, "Al_Ti_ratio": 0.42, "Cr_Co_ratio": 3.14, "Cr_Ni_ratio": 0.293, "Mo_W_ratio": 600.0, "Al_Ti_at_ratio": 0.74, "GP_formers_at_pct": 8.54, "Al_Ti_interaction": 17.82, "Cr_Al_interaction": 15.75}}
{"alloy": "RENÉ* 41", "processing": "wrought", "form": "Bar", "composition": {"Ni": 55.0, "Cr": 19.0, "Co": 11.0, "Mo": 10.0, "Al": 1.5, "Ti": 3.1, "C": 0.09, "B": 0.005}, "yield_strength": [{"temp_c": "21", "value": 1060.0}, {"temp_c": "538", "value": 1020.0}, {"temp_c": "649", "value": 1000.0}, {"temp_c": "760", "value": 940.0}, {"temp_c": "871", "value": 550.0}, {"temp_c": "982", "value": 260.0}], "uts": [{"temp_c": "21", "value": 1420.0}, {"temp_c": "538", "value": 1400.0}, {"temp_c": "649", "value": 1340.0}, {"temp_c": "760", "value": 1105.0}, {"temp_c": "871", "value": 620.0}, {"temp_c": "982", "value": 290.0}], "elongation": [{"temp_c": "21", "value": 14.0}, {"temp_c": "538", "value": 14.0}, {"temp_c": "649", "value": 14.0}, {"temp_c": "760", "value": 11.0}, {"temp_c": "871", "value": 19.0}, {"temp_c": "982", "value": 36.0}], "elasticity": [{"temp_c": "21", "value": 220.0}, {"temp_c": "93", "value": 216.0}, {"temp_c": "204", "value": 210.0}, {"temp_c": "316", "value": 204.0}, {"temp_c": "427", "value": 197.0}, {"temp_c": "538", "value": 191.0}, {"temp_c": "649", "value": 182.0}, {"temp_c": "760", "value": 173.0}, {"temp_c": "871", "value": 163.0}], "computed_features": {"atomic_percent": {"Ni": 54.43, "Cr": 21.22, "Co": 10.84, "Mo": 6.05, "Al": 3.23, "Ti": 3.76, "C": 0.44, "B": 0.03}, "gamma_composition_at": {"Ni": 53.2, "Cr": 26.82, "Co": 13.31, "Mo": 7.22, "Al": 1.9, "Ti": 1.74, "C": 0.44, "B": 0.03}, "gamma_prime_composition_at": {"Ni": 58.52, "Cr": 2.68, "Co": 2.66, "Mo": 2.17, "Al": 7.62, "Ti": 10.44, "C": 0.44, "B": 0.03}, "Md_avg": 0.9574, "Md_gamma": 0.9788, "VEC_avg": 8.321, "TCP_risk": "high", "gamma_prime_estimated_vol_pct": 23.2, "lattice_mismatch_pct": 0.009, "density_calculated_gcm3": 8.476, "SSS_coefficient": 0.008, "precipitation_hardening_coeff": 0.3367, "creep_resistance_param": 0.0, "SSS_total_wt_pct": 10.0, "oxidation_resistance": 15.293, "refractory_total_wt_pct": 10.0, "GP_formers_wt_pct": 4.6, "Al_Ti_ratio": 0.48, "Cr_Co_ratio": 1.73, "Cr_Ni_ratio": 0.345, "Mo_W_ratio": 1000.0, "Al_Ti_at_ratio": 0.86, "GP_formers_at_pct": 6.99, "Al_Ti_interaction": 12.14, "Cr_Al_interaction": 28.5}}
{"alloy": "RENÉ* 41", "processing": "wrought", "form": "Sheet", "composition": {}, "yield_strength": [{"temp_c": "21", "value": 1020.0}, {"temp_c": "538", "value": 940.0}, {"temp_c": "649", "value": 895.0}, {"temp_c": "760", "value": 835.0}, {"temp_c": "871", "value": 510.0}, {"temp_c": "982", "value": 175.0}], "uts": [{"temp_c": "21", "value": 1275.0}, {"temp_c": "538", "value": 1200.0}, {"temp_c": "649", "value": 1130.0}, {"temp_c": "760", "value": 965.0}, {"temp_c": "871", "value": 605.0}, {"temp_c": "982", "value": 275.0}], "elongation": [{"temp_c": "21", "value": 15.0}, {"temp_c": "538", "value": 17.0}, {"temp_c": "649", "value": 14.0}, {"temp_c": "760", "value": 10.0}, {"temp_c": "871", "value": 14.0}, {"temp_c": "982", "value": 20.0}], "elasticity": [], "computed_features": {"atomic_percent": {"Ni": 0.0, "Co": 0.0, "Cr": 0.0, "Mo": 0.0, "W": 0.0, "Al": 0.0, "Ti": 0.0, "Ta": 0.0, "Nb": 0.0, "Re": 0.0, "Fe": 0.0, "C": 0.0, "B": 0.0, "Hf": 0.0, "Zr": 0.0, "Ru": 0.0, "V": 0.0, "Mn": 0.0, "Si": 0.0, "Cu": 0.0, "N": 0.0, "La": 0.0, "Y": 0.0}, "gamma_composition_at": {}, "gamma_prime_composition_at": {}, "Md_avg": 0.0, "Md_gamma": 0.0, "VEC_avg": 0.0, "TCP_risk": "low", "gamma_prime_estimated_vol_pct": 0.0, "lattice_mismatch_pct": 0.0, "density_calculated_gcm3": 8.0, "SSS_coefficient": 0.0, "precipitation_hardening_coeff": 0.0, "creep_resistance_param": 0.0, "SSS_total_wt_pct": 0, "oxidation_resistance": 0.0, "refractory_total_wt_pct": 0, "GP_formers_wt_pct": 0, "Al_Ti_ratio": 0.0, "Cr_Co_ratio": 0.0, "Cr_Ni_ratio": 0.0, "Mo_W_ratio": 0.0, "Al_Ti_at_ratio": 0.0, "GP_formers_at_pct": 0.0, "Al_Ti_interaction": 0.0, "Cr_Al_interaction": 0}}
{"alloy": "RENÉ* 88DT (forged)", "processing": "wrought", "form": "Forged", "composition": {"Ni": 56.0, "Cr": 16.0, "Co": 13.0, "Mo": 4.0, "W": 4.0, "Al": 2.0, "Ti": 4.0, "C": 0.04, "B": 0.016, "Zr": 0.05}, "yield_strength": [{"temp_c": "21", "value": 1137.0}, {"temp_c": "538", "value": 1047.0}, {"temp_c": "649", "value": 1020.0}, {"temp_c": "760", "value": 964.0}], "uts": [{"temp_c": "21", "value": 1566.0}, {"temp_c": "538", "value": 1470.0}, {"temp_c": "649", "value": 1483.0}, {"temp_c": "760", "value": 1166.0}], "elongation": [{"temp_c": "21", "value": 20.0}, {"temp_c": "538", "value": 16.0}, {"temp_c": "649", "value": 18.0}, {"temp_c": "760", "value": 13.0}], "elasticity": [], "computed_features": {"atomic_percent": {"Ni": 55.83, "Cr": 18.0, "Co": 12.91, "Mo": 2.44, "W": 1.27, "Al": 4.34, "Ti": 4.89, "C": 0.19, "B": 0.09, "Zr": 0.03}, "gamma_composition_at": {"Ni": 53.87, "Cr": 26.77, "Co": 18.21, "Mo": 3.27, "W": 1.62, "Al": 2.07, "Ti": 1.73, "C": 0.19, "B": 0.09, "Zr": 0.03}, "gamma_prime_composition_at": {"Ni": 59.26, "Cr": 2.68, "Co": 3.64, "Mo": 0.98, "W": 0.65, "Al": 8.3, "Ti": 10.4, "C": 0.19, "B": 0.09, "Zr": 0.03}, "Md_avg": 0.9594, "Md_gamma": 0.9908, "VEC_avg": 8.385, "TCP_risk": "high", "gamma_prime_estimated_vol_pct": 36.4, "lattice_mismatch_pct": 0.223, "density_calculated_gcm3": 8.79, "SSS_coefficient": 0.0117, "precipitation_hardening_coeff": 0.5569, "creep_resistance_param": 1.27, "SSS_total_wt_pct": 8.0, "oxidation_resistance": 15.111, "refractory_total_wt_pct": 8.0, "GP_formers_wt_pct": 6.0, "Al_Ti_ratio": 0.5, "Cr_Co_ratio": 1.23, "Cr_Ni_ratio": 0.286, "Mo_W_ratio": 1.0, "Al_Ti_at_ratio": 0.89, "GP_formers_at_pct": 9.23, "Al_Ti_interaction": 21.22, "Cr_Al_interaction": 32.0}}
{"alloy": "RENÉ* 95", "processing": "wrought", "form": "Bar", "composition": {"Ni": 61.0, "Cr": 14.0, "Co": 8.0, "Mo": 3.5, "W": 3.5, "Nb": 3.5, "Al": 3.5, "Ti": 2.5, "C": 0.15, "B": 0.01, "Zr": 0.05}, "yield_strength": [{"temp_c": "21", "value": 1310.0}, {"temp_c": "538", "value": 1260.0}, {"temp_c": "649", "value": 1225.0}, {"temp_c": "760", "value": 1105.0}], "uts": [{"temp_c": "21", "value": 1620.0}, {"temp_c": "538", "value": 1570.0}, {"temp_c": "649", "value": 1500.0}, {"temp_c": "760", "value": 1170.0}], "elongation": [{"temp_c": "21", "value": 15.0}, {"temp_c": "538", "value": 12.0}, {"temp_c": "649", "value": 14.0}, {"temp_c": "760", "value": 15.0}], "elasticity": [{"temp_c": "21", "value": 209.0}, {"temp_c": "93", "value": 207.0}, {"temp_c": "204", "value": 202.0}, {"temp_c": "316", "value": 197.0}, {"temp_c": "427", "value": 190.0}, {"temp_c": "538", "value": 183.0}, {"temp_c": "649", "value": 176.0}, {"temp_c": "760", "value": 168.0}], "computed_features": {"atomic_percent": {"Ni": 59.96, "Cr": 15.53, "Co": 7.83, "Mo": 2.1, "W": 1.1, "Nb": 2.17, "Al": 7.48, "Ti": 3.01, "C": 0.72, "B": 0.05, "Zr": 0.03}, "gamma_composition_at": {"Ni": 56.98, "Cr": 29.34, "Co": 13.46, "Mo": 3.31, "W": 1.6, "Nb": 1.06, "Al": 2.91, "Ti": 0.83, "C": 0.72, "B": 0.05, "Zr": 0.03}, "gamma_prime_composition_at": {"Ni": 62.68, "Cr": 2.93, "Co": 2.69, "Mo": 0.99, "W": 0.64, "Nb": 3.18, "Al": 11.65, "Ti": 5.0, "C": 0.72, "B": 0.05, "Zr": 0.03}, "Md_avg": 0.9761, "Md_gamma": 1.0237, "VEC_avg": 8.309, "TCP_risk": "high", "gamma_prime_estimated_vol_pct": 52.3, "lattice_mismatch_pct": 0.177, "density_calculated_gcm3": 8.72, "SSS_coefficient": 0.0117, "precipitation_hardening_coeff": 0.7586, "creep_resistance_param": 1.1, "SSS_total_wt_pct": 10.5, "oxidation_resistance": 14.0, "refractory_total_wt_pct": 10.5, "GP_formers_wt_pct": 9.5, "Al_Ti_ratio": 1.39, "Cr_Co_ratio": 1.75, "Cr_Ni_ratio": 0.229, "Mo_W_ratio": 1.0, "Al_Ti_at_ratio": 2.48, "GP_formers_at_pct": 12.66, "Al_Ti_interaction": 22.51, "Cr_Al_interaction": 49.0}}
{"alloy": "RGT* 4", "processing": "wrought", "form": "Bar", "composition": {"Ni": 67.0, "Cr": 20.0, "Mo": 4.5, "Al": 1.4, "Ti": 2.4, "Fe": 5.0, "C": 0.06, "B": 0.004}, "yield_strength": [{"temp_c": "21", "value": 730.0}, {"temp_c": "538", "value": 690.0}, {"temp_c": "649", "value": 675.0}, {"temp_c": "760", "value": 585.0}, {"temp_c": "871", "value": -205.0}], "uts": [{"temp_c": "21", "value": 1170.0}, {"temp_c": "538", "value": 1070.0}, {"temp_c": "649", "value": 980.0}, {"temp_c": "760", "value": 740.0}, {"temp_c": "871", "value": 415.0}], "elongation": [{"temp_c": "21", "value": 20.0}, {"temp_c": "538", "value": 12.0}, {"temp_c": "649", "value": 11.0}, {"temp_c": "760", "value": 13.0}, {"temp_c": "871", "value": 18.0}], "elasticity": [], "computed_features": {"atomic_percent": {"Ni": 64.5, "Cr": 21.73, "Mo": 2.65, "Al": 2.93, "Ti": 2.83, "Fe": 5.06, "C": 0.28, "B": 0.02}, "gamma_composition_at": {"Ni": 63.28, "Cr": 26.27, "Mo": 3.06, "Al": 1.86, "Ti": 1.44, "Fe": 5.98, "C": 0.28, "B": 0.02}, "gamma_prime_composition_at": {"Ni": 69.61, "Cr": 2.63, "Mo": 0.92, "Al": 7.44, "Ti": 8.66, "Fe": 1.2, "C": 0.28, "B": 0.02}, "Md_avg": 0.9151, "Md_gamma": 0.9206, "VEC_avg": 8.53, "TCP_risk": "medium", "gamma_prime_estimated_vol_pct": 19.2, "lattice_mismatch_pct": 0.21, "density_calculated_gcm3": 8.374, "SSS_coefficient": 0.0045, "precipitation_hardening_coeff": 0.2524, "creep_resistance_param": 0.0, "SSS_total_wt_pct": 4.5, "oxidation_resistance": 15.327, "refractory_total_wt_pct": 4.5, "GP_formers_wt_pct": 3.8, "Al_Ti_ratio": 0.58, "Cr_Co_ratio": 2000.0, "Cr_Ni_ratio": 0.298, "Mo_W_ratio": 450.0, "Al_Ti_at_ratio": 1.03, "GP_formers_at_pct": 5.76, "Al_Ti_interaction": 8.29, "Cr_Al_interaction": 28.0}}
{"alloy": "RGT* 13", "processing": "wrought", "form": "Bar", "composition": {"Ni": 49.0, "Cr": 20.0, "Co": 18.0, "Mo": 4.5, "Al": 1.5, "Ti": 2.5, "Fe": 5.0, "C": 0.06, "B": 0.004}, "yield_strength": [{"temp_c": "21", "value": 780.0}, {"temp_c": "538", "value": 745.0}, {"temp_c": "649", "value": 725.0}, {"temp_c": "760", "value": 600.0}, {"temp_c": "871", "value": -435.0}], "uts": [{"temp_c": "21", "value": 1230.0}, {"temp_c": "538", "value": 1105.0}, {"temp_c": "649", "value": 1005.0}, {"temp_c": "760", "value": 775.0}, {"temp_c": "871", "value": 565.0}], "elongation": [{"temp_c": "21", "value": 30.0}, {"temp_c": "538", "value": 29.0}, {"temp_c": "649", "value": 26.0}, {"temp_c": "760", "value": 18.0}, {"temp_c": "871", "value": 17.0}], "elasticity": [], "computed_features": {"atomic_percent": {"Ni": 47.05, "Cr": 21.67, "Co": 17.21, "Mo": 2.64, "Al": 3.13, "Ti": 2.94, "Fe": 5.04, "C": 0.28, "B": 0.02}, "gamma_composition_at": {"Ni": 46.28, "Cr": 25.5, "Co": 19.86, "Mo": 2.99, "Al": 2.09, "Ti": 1.6, "Fe": 5.82, "C": 0.28, "B": 0.02}, "gamma_prime_composition_at": {"Ni": 50.9, "Cr": 2.55, "Co": 3.97, "Mo": 0.9, "Al": 8.34, "Ti": 9.61, "Fe": 1.16, "C": 0.28, "B": 0.02}, "Md_avg": 0.9289, "Md_gamma": 0.9496, "VEC_avg": 8.339, "TCP_risk": "high", "gamma_prime_estimated_vol_pct": 16.7, "lattice_mismatch_pct": 0.275, "density_calculated_gcm3": 8.364, "SSS_coefficient": 0.0045, "precipitation_hardening_coeff": 0.2481, "creep_resistance_param": 0.0, "SSS_total_wt_pct": 4.5, "oxidation_resistance": 15.349, "refractory_total_wt_pct": 4.5, "GP_formers_wt_pct": 4.0, "Al_Ti_ratio": 0.6, "Cr_Co_ratio": 1.11, "Cr_Ni_ratio": 0.408, "Mo_W_ratio": 450.0, "Al_Ti_at_ratio": 1.06, "GP_formers_at_pct": 6.07, "Al_Ti_interaction": 9.2, "Cr_Al_interaction": 30.0}}
{"alloy": "TD Nickel", "processing": "wrought", "form": "Bar", "composition": {"Ni": 98.0}, "yield_strength": [{"temp_c": "21", "value": 550.0}, {"temp_c": "538", "value": 295.0}, {"temp_c": "649", "value": 250.0}, {"temp_c": "760", "value": 215.0}, {"temp_c": "871", "value": 180.0}, {"temp_c": "982", "value": 140.0}, {"temp_c": "1093", "value": 110.0}], "uts": [{"temp_c": "21", "value": 690.0}, {"temp_c": "538", "value": 310.0}, {"temp_c": "649", "value": 260.0}, {"temp_c": "760", "value": 230.0}, {"temp_c": "871", "value": 195.0}, {"temp_c": "982", "value": 165.0}, {"temp_c": "1093", "value": 140.0}], "elongation": [{"temp_c": "21", "value": 25.0}, {"temp_c": "538", "value": 14.0}, {"temp_c": "649", "value": 12.0}, {"temp_c": "760", "value": 11.0}, {"temp_c": "871", "value": 9.0}, {"temp_c": "982", "value": 7.0}, {"temp_c": "1093", "value": 6.0}], "elasticity": [{"temp_c": "21", "value": 152.0}, {"temp_c": "93", "value": 145.0}, {"temp_c": "204", "value": 135.0}, {"temp_c": "316", "value": 126.0}, {"temp_c": "427", "value": 120.0}, {"temp_c": "538", "value": 116.0}, {"temp_c": "649", "value": 112.0}, {"temp_c": "760", "value": 108.0}, {"temp_c": "871", "value": 101.0}, {"temp_c": "982", "value": 92.0}, {"temp_c": "1093", "value": 82.0}], "computed_features": {"atomic_percent": {"Ni": 100.0}, "gamma_composition_at": {"Ni": 99.9}, "gamma_prime_composition_at": {"Ni": 109.89}, "Md_avg": 0.717, "Md_gamma": 0.7163, "VEC_avg": 10.0, "TCP_risk": "low", "gamma_prime_estimated_vol_pct": 0.0, "lattice_mismatch_pct": 0.275, "density_calculated_gcm3": 8.9, "SSS_coefficient": 0.0, "precipitation_hardening_coeff": 0.0, "creep_resistance_param": 0.0, "SSS_total_wt_pct": 0, "oxidation_resistance": 0.0, "refractory_total_wt_pct": 0, "GP_formers_wt_pct": 0, "Al_Ti_ratio": 0.0, "Cr_Co_ratio": 0.0, "Cr_Ni_ratio": 0.0, "Mo_W_ratio": 0.0, "Al_Ti_at_ratio": 0.0, "GP_formers_at_pct": 0, "Al_Ti_interaction": 0, "Cr_Al_interaction": 0}}
{"alloy": "TD Nickel", "processing": "wrought", "form": "Sheet", "composition": {}, "yield_strength": [{"temp_c": "21", "value": 310.0}, {"temp_c": "538", "value": 205.0}, {"temp_c": "649", "value": 180.0}, {"temp_c": "760", "value": 160.0}, {"temp_c": "871", "value": 130.0}, {"temp_c": "982", "value": 115.0}, {"temp_c": "1093", "value": 83.0}], "uts": [{"temp_c": "21", "value": 450.0}, {"temp_c": "538", "value": 230.0}, {"temp_c": "649", "value": 195.0}, {"temp_c": "760", "value": 170.0}, {"temp_c": "871", "value": 145.0}, {"temp_c": "982", "value": 125.0}, {"temp_c": "1093", "value": 97.0}], "elongation": [{"temp_c": "21", "value": 15.0}, {"temp_c": "538", "value": 6.0}, {"temp_c": "649", "value": 5.0}, {"temp_c": "760", "value": 4.0}, {"temp_c": "871", "value": 4.0}, {"temp_c": "982", "value": 4.0}, {"temp_c": "1093", "value": 6.0}], "elasticity": [], "computed_features": {"atomic_percent": {"Ni": 0.0, "Co": 0.0, "Cr": 0.0, "Mo": 0.0, "W": 0.0, "Al": 0.0, "Ti": 0.0, "Ta": 0.0, "Nb": 0.0, "Re": 0.0, "Fe": 0.0, "C": 0.0, "B": 0.0, "Hf": 0.0, "Zr": 0.0, "Ru": 0.0, "V": 0.0, "Mn": 0.0, "Si": 0.0, "Cu": 0.0, "N": 0.0, "La": 0.0, "Y": 0.0}, "gamma_composition_at": {}, "gamma_prime_composition_at": {}, "Md_avg": 0.0, "Md_gamma": 0.0, "VEC_avg": 0.0, "TCP_risk": "low", "gamma_prime_estimated_vol_pct": 0.0, "lattice_mismatch_pct": 0.0, "density_calculated_gcm3": 8.0, "SSS_coefficient": 0.0, "precipitation_hardening_coeff": 0.0, "creep_resistance_param": 0.0, "SSS_total_wt_pct": 0, "oxidation_resistance": 0.0, "refractory_total_wt_pct": 0, "GP_formers_wt_pct": 0, "Al_Ti_ratio": 0.0, "Cr_Co_ratio": 0.0, "Cr_Ni_ratio": 0.0, "Mo_W_ratio": 0.0, "Al_Ti_at_ratio": 0.0, "GP_formers_at_pct": 0.0, "Al_Ti_interaction": 0.0, "Cr_Al_interaction": 0}}
{"alloy": "TD NiCr", "processing": "wrought", "form": "Sheet", "composition": {"Ni": 78.0, "Cr": 20.0}, "yield_strength": [{"temp_c": "21", "value": 615.0}, {"temp_c": "538", "value": 450.0}, {"temp_c": "649", "value": 365.0}, {"temp_c": "760", "value": 260.0}, {"temp_c": "871", "value": 180.0}, {"temp_c": "982", "value": 130.0}, {"temp_c": "1093", "value": 105.0}], "uts": [{"temp_c": "21", "value": 945.0}, {"temp_c": "538", "value": 685.0}, {"temp_c": "649", "value": 435.0}, {"temp_c": "760", "value": 270.0}, {"temp_c": "871", "value": 185.0}, {"temp_c": "982", "value": 140.0}, {"temp_c": "1093", "value": 110.0}], "elongation": [{"temp_c": "21", "value": 20.0}, {"temp_c": "538", "value": 14.5}, {"temp_c": "649", "value": 11.0}, {"temp_c": "760", "value": 5.0}, {"temp_c": "871", "value": 3.0}, {"temp_c": "982", "value": 2.0}, {"temp_c": "1093", "value": 1.5}], "elasticity": [], "computed_features": {"atomic_percent": {"Ni": 77.56, "Cr": 22.44}, "gamma_composition_at": {"Ni": 77.48, "Cr": 22.64}, "gamma_prime_composition_at": {"Ni": 85.23, "Cr": 2.26}, "Md_avg": 0.8124, "Md_gamma": 0.8141, "VEC_avg": 9.102, "TCP_risk": "low", "gamma_prime_estimated_vol_pct": 0.0, "lattice_mismatch_pct": -0.422, "density_calculated_gcm3": 8.551, "SSS_coefficient": 0.0, "precipitation_hardening_coeff": 0.0, "creep_resistance_param": 0.0, "SSS_total_wt_pct": 0, "oxidation_resistance": 15.0, "refractory_total_wt_pct": 0, "GP_formers_wt_pct": 0, "Al_Ti_ratio": 0.0, "Cr_Co_ratio": 2000.0, "Cr_Ni_ratio": 0.256, "Mo_W_ratio": 0.0, "Al_Ti_at_ratio": 0.0, "GP_formers_at_pct": 0, "Al_Ti_interaction": 0, "Cr_Al_interaction": 0.0}}
{"alloy": "UDIMET* 400", "processing": "wrought", "form": "Bar", "composition": {"Ni": 60.0, "Cr": 17.5, "Co": 14.0, "Mo": 4.0, "Nb": 0.5, "Al": 1.5, "Ti": 2.5, "C": 0.06, "B": 0.008, "Zr": 0.06}, "yield_strength": [{"temp_c": "21", "value": 930.0}, {"temp_c": "538", "value": 830.0}], "uts": [{"temp_c": "21", "value": 1310.0}, {"temp_c": "538", "value": 1185.0}], "elongation": [{"temp_c": "21", "value": 30.0}, {"temp_c": "538", "value": 26.0}], "elasticity": [], "computed_features": {"atomic_percent": {"Ni": 58.16, "Cr": 19.15, "Co": 13.52, "Mo": 2.37, "Nb": 0.31, "Al": 3.16, "Ti": 2.97, "C": 0.28, "B": 0.04, "Zr": 0.04}, "gamma_composition_at": {"Ni": 57.08, "Cr": 23.08, "Co": 15.93, "Mo": 2.73, "Nb": 0.22, "Al": 2.02, "Ti": 1.53, "C": 0.28, "B": 0.04, "Zr": 0.04}, "gamma_prime_composition_at": {"Ni": 62.79, "Cr": 2.31, "Co": 3.19, "Mo": 0.82, "Nb": 0.67, "Al": 8.07, "Ti": 9.16, "C": 0.28, "B": 0.04, "Zr": 0.04}, "Md_avg": 0.9127, "Md_gamma": 0.9178, "VEC_avg": 8.567, "TCP_risk": "medium", "gamma_prime_estimated_vol_pct": 18.9, "lattice_mismatch_pct": 0.501, "density_calculated_gcm3": 8.446, "SSS_coefficient": 0.0042, "precipitation_hardening_coeff": 0.2665, "creep_resistance_param": 0.0, "SSS_total_wt_pct": 4.5, "oxidation_resistance": 15.197, "refractory_total_wt_pct": 4.5, "GP_formers_wt_pct": 4.5, "Al_Ti_ratio": 0.6, "Cr_Co_ratio": 1.25, "Cr_Ni_ratio": 0.292, "Mo_W_ratio": 400.0, "Al_Ti_at_ratio": 1.06, "GP_formers_at_pct": 6.44, "Al_Ti_interaction": 9.39, "Cr_Al_interaction": 26.25}}
{"alloy": "UDIMET* 500", "processing": "wrought", "form": "Bar", "composition": {"Ni": 54.0, "Cr": 18.0, "Co": 18.5, "Mo": 4.0, "Al": 2.9, "Ti": 2.9, "C": 0.08, "B": 0.006, "Zr": 0.05}, "yield_strength": [{"temp_c": "21", "value": 840.0}, {"temp_c": "538", "value": 795.0}, {"temp_c": "649", "value": 760.0}, {"temp_c": "760", "value": 730.0}, {"temp_c": "871", "value": 495.0}, {"temp_c": "982", "value": 230.0}], "uts": [{"temp_c": "21", "value": 1310.0}, {"temp_c": "538", "value": 1240.0}, {"temp_c": "649", "value": 1215.0}, {"temp_c": "760", "value": 1040.0}, {"temp_c": "871", "value": 640.0}, {"temp_c": "982", "value": 290.0}], "elongation": [{"temp_c": "21", "value": 32.0}, {"temp_c": "538", "value": 28.0}, {"temp_c": "649", "value": 28.0}, {"temp_c": "760", "value": 39.0}, {"temp_c": "871", "value": 20.0}, {"temp_c": "982", "value": 22.0}], "elasticity": [{"temp_c": "21", "value": 222.0}, {"temp_c": "93", "value": 218.0}, {"temp_c": "204", "value": 211.0}, {"temp_c": "316", "value": 206.0}, {"temp_c": "427", "value": 199.0}, {"temp_c": "538", "value": 191.0}, {"temp_c": "649", "value": 183.0}, {"temp_c": "760", "value": 173.0}, {"temp_c": "871", "value": 161.0}, {"temp_c": "982", "value": 145.0}], "computed_features": {"atomic_percent": {"Ni": 51.18, "Cr": 19.26, "Co": 17.46, "Mo": 2.32, "Al": 5.98, "Ti": 3.37, "C": 0.37, "B": 0.03, "Zr": 0.03}, "gamma_composition_at": {"Ni": 49.62, "Cr": 26.88, "Co": 23.34, "Mo": 2.98, "Al": 3.07, "Ti": 1.31, "C": 0.37, "B": 0.03, "Zr": 0.03}, "gamma_prime_composition_at": {"Ni": 54.58, "Cr": 2.69, "Co": 4.67, "Mo": 0.89, "Al": 12.3, "Ti": 7.85, "C": 0.37, "B": 0.03, "Zr": 0.03}, "Md_avg": 0.9496, "Md_gamma": 0.9792, "VEC_avg": 8.315, "TCP_risk": "high", "gamma_prime_estimated_vol_pct": 31.5, "lattice_mismatch_pct": 0.279, "density_calculated_gcm3": 8.336, "SSS_coefficient": 0.0045, "precipitation_hardening_coeff": 0.5248, "creep_resistance_param": 0.0, "SSS_total_wt_pct": 4.0, "oxidation_resistance": 15.416, "refractory_total_wt_pct": 4.0, "GP_formers_wt_pct": 5.8, "Al_Ti_ratio": 1.0, "Cr_Co_ratio": 0.97, "Cr_Ni_ratio": 0.333, "Mo_W_ratio": 400.0, "Al_Ti_at_ratio": 1.77, "GP_formers_at_pct": 9.35, "Al_Ti_interaction": 20.15, "Cr_Al_interaction": 52.2}}
{"alloy": "UDIMET* 520", "processing": "wrought", "form": "Bar", "composition": {"Ni": 57.0, "Cr": 19.0, "Co": 12.0, "Mo": 1.0, "W": 1.0, "Al": 2.0, "Ti": 3.0, "C": 0.05, "B": 0.005}, "yield_strength": [{"temp_c": "21", "value": 860.0}, {"temp_c": "538", "value": 830.0}, {"temp_c": "649", "value": 795.0}, {"temp_c": "760", "value": 725.0}, {"temp_c": "871", "value": 520.0}, {"temp_c": "982", "value": 310.0}], "uts": [{"temp_c": "21", "value": 1310.0}, {"temp_c": "538", "value": 1240.0}, {"temp_c": "649", "value": 1175.0}, {"temp_c": "760", "value": 725.0}, {"temp_c": "871", "value": 515.0}, {"temp_c": "982", "value": 310.0}], "elongation": [{"temp_c": "21", "value": 21.0}, {"temp_c": "538", "value": 20.0}, {"temp_c": "649", "value": 17.0}, {"temp_c": "760", "value": 15.0}, {"temp_c": "871", "value": 20.0}], "elasticity": [], "computed_features": {"atomic_percent": {"Ni": 57.21, "Cr": 21.52, "Co": 12.0, "Mo": 0.61, "W": 0.32, "Al": 4.37, "Ti": 3.69, "C": 0.25, "B": 0.03}, "gamma_composition_at": {"Ni": 55.68, "Cr": 28.6, "Co": 15.38, "Mo": 0.76, "W": 0.38, "Al": 2.39, "Ti": 1.55, "C": 0.25, "B": 0.03}, "gamma_prime_composition_at": {"Ni": 61.25, "Cr": 2.86, "Co": 3.08, "Mo": 0.23, "W": 0.15, "Al": 9.58, "Ti": 9.32, "C": 0.25, "B": 0.03}, "Md_avg": 0.9308, "Md_gamma": 0.9442, "VEC_avg": 8.438, "TCP_risk": "high", "gamma_prime_estimated_vol_pct": 27.5, "lattice_mismatch_pct": 0.47, "density_calculated_gcm3": 8.408, "SSS_coefficient": 0.0045, "precipitation_hardening_coeff": 0.4227, "creep_resistance_param": 0.32, "SSS_total_wt_pct": 2.0, "oxidation_resistance": 15.381, "refractory_total_wt_pct": 2.0, "GP_formers_wt_pct": 5.0, "Al_Ti_ratio": 0.66, "Cr_Co_ratio": 1.58, "Cr_Ni_ratio": 0.333, "Mo_W_ratio": 0.99, "Al_Ti_at_ratio": 1.18, "GP_formers_at_pct": 8.06, "Al_Ti_interaction": 16.13, "Cr_Al_interaction": 38.0}}
{"alloy": "UDIMET* 630", "processing": "wrought", "form": "Bar", "composition": {"Ni": 50.0, "Cr": 18.0, "Mo": 6.0, "W": 3.0, "Nb": 6.5, "Al": 0.5, "Ti": 1.0, "Fe": 18.0, "C": 0.03}, "yield_strength": [{"temp_c": "21", "value": 1310.0}, {"temp_c": "538", "value": 1170.0}, {"temp_c": "649", "value": 1105.0}, {"temp_c": "760", "value": 860.0}], "uts": [{"temp_c": "21", "value": 1520.0}, {"temp_c": "538", "value": 1380.0}, {"temp_c": "649", "value": 1275.0}, {"temp_c": "760", "value": 965.0}], "elongation": [{"temp_c": "21", "value": 15.0}, {"temp_c": "538", "value": 15.0}, {"temp_c": "649", "value": 7.0}, {"temp_c": "760", "value": 5.0}], "elasticity": [], "computed_features": {"atomic_percent": {"Ni": 49.79, "Cr": 20.23, "Mo": 3.65, "W": 0.95, "Nb": 4.09, "Al": 1.08, "Ti": 1.22, "Fe": 18.84, "C": 0.15}, "gamma_composition_at": {"Ni": 48.37, "Cr": 27.51, "Mo": 4.6, "W": 1.15, "Nb": 2.58, "Al": 0.57, "Ti": 0.49, "Fe": 24.63, "C": 0.15}, "gamma_prime_composition_at": {"Ni": 53.2, "Cr": 2.75, "Mo": 1.38, "W": 0.46, "Nb": 7.73, "Al": 2.3, "Ti": 2.96, "Fe": 4.93, "C": 0.15}, "Md_avg": 0.9568, "Md_gamma": 1.0393, "VEC_avg": 8.268, "TCP_risk": "high", "gamma_prime_estimated_vol_pct": 29.4, "lattice_mismatch_pct": -0.066, "density_calculated_gcm3": 8.707, "SSS_coefficient": 0.0115, "precipitation_hardening_coeff": 0.1247, "creep_resistance_param": 0.95, "SSS_total_wt_pct": 15.5, "oxidation_resistance": 15.081, "refractory_total_wt_pct": 15.5, "GP_formers_wt_pct": 8.0, "Al_Ti_ratio": 0.5, "Cr_Co_ratio": 1800.0, "Cr_Ni_ratio": 0.36, "Mo_W_ratio": 1.99, "Al_Ti_at_ratio": 0.88, "GP_formers_at_pct": 6.39, "Al_Ti_interaction": 1.32, "Cr_Al_interaction": 9.0}}
{"alloy": "UDIMET* 700", "processing": "wrought", "form": "Bar", "composition": {"Ni": 53.0, "Cr": 15.0, "Co": 18.5, "Mo": 5.2, "Al": 4.3, "Ti": 3.5, "C": 0.08, "B": 0.03}, "yield_strength": [{"temp_c": "21", "value": 965.0}, {"temp_c": "538", "value": 895.0}, {"temp_c": "649", "value": 855.0}, {"temp_c": "760", "value": 830.0}, {"temp_c": "871", "value": 635.0}, {"temp_c": "982", "value": 305.0}, {"temp_c": "1093", "value": 83.0}], "uts": [{"temp_c": "21", "value": 1410.0}, {"temp_c": "538", "value": 1275.0}, {"temp_c": "649", "value": 1240.0}, {"temp_c": "760", "value": 1035.0}, {"temp_c": "871", "value": 690.0}, {"temp_c": "982", "value": 360.0}, {"temp_c": "1093", "value": 105.0}], "elongation": [{"temp_c": "21", "value": 17.0}, {"temp_c": "538", "value": 16.0}, {"temp_c": "649", "value": 16.0}, {"temp_c": "760", "value": 20.0}, {"temp_c": "871", "value": 27.0}, {"temp_c": "982", "value": 32.0}, {"temp_c": "1093", "value": 35.0}], "elasticity": [{"temp_c": "21", "value": 224.0}, {"temp_c": "93", "value": 221.0}, {"temp_c": "204", "value": 215.0}, {"temp_c": "316", "value": 208.0}, {"temp_c": "427", "value": 201.0}, {"temp_c": "538", "value": 194.0}, {"temp_c": "649", "value": 186.0}, {"temp_c": "760", "value": 177.0}, {"temp_c": "871", "value": 167.0}, {"temp_c": "982", "value": 153.0}], "computed_features": {"atomic_percent": {"Ni": 50.13, "Cr": 16.01, "Co": 17.43, "Mo": 3.01, "Al": 8.85, "Ti": 4.06, "C": 0.37, "B": 0.15}, "gamma_composition_at": {"Ni": 47.74, "Cr": 29.11, "Co": 29.05, "Mo": 4.63, "Al": 3.54, "Ti": 1.16, "C": 0.37, "B": 0.15}, "gamma_prime_composition_at": {"Ni": 52.52, "Cr": 2.91, "Co": 5.81, "Mo": 1.39, "Al": 14.16, "Ti": 6.96, "C": 0.37, "B": 0.15}, "Md_avg": 0.9847, "Md_gamma": 1.0658, "VEC_avg": 8.17, "TCP_risk": "high", "gamma_prime_estimated_vol_pct": 50.0, "lattice_mismatch_pct": 0.033, "density_calculated_gcm3": 8.285, "SSS_coefficient": 0.006, "precipitation_hardening_coeff": 0.9129, "creep_resistance_param": 0.0, "SSS_total_wt_pct": 5.2, "oxidation_resistance": 15.0, "refractory_total_wt_pct": 5.2, "GP_formers_wt_pct": 7.8, "Al_Ti_ratio": 1.23, "Cr_Co_ratio": 0.81, "Cr_Ni_ratio": 0.283, "Mo_W_ratio": 520.0, "Al_Ti_at_ratio": 2.17, "GP_formers_at_pct": 12.91, "Al_Ti_interaction": 35.93, "Cr_Al_interaction": 64.5}}
{"alloy": "UDIMET* 710", "processing": "wrought", "form": "Bar", "composition": {"Ni": 55.0, "Cr": 18.0, "Co": 15.0, "Mo": 3.0, "W": 1.5, "Al": 2.5, "Ti": 5.0, "C": 0.07, "B": 0.02}, "yield_strength": [{"temp_c": "21", "value": 910.0}, {"temp_c": "538", "value": 850.0}, {"temp_c": "649", "value": 860.0}, {"temp_c": "760", "value": 815.0}, {"temp_c": "871", "value": 635.0}, {"temp_c": "982", "value": 270.0}], "uts": [{"temp_c": "21", "value": 1185.0}, {"temp_c": "538", "value": 1150.0}, {"temp_c": "649", "value": 1290.0}, {"temp_c": "760", "value": 1020.0}, {"temp_c": "871", "value": 705.0}, {"temp_c": "982", "value": 380.0}], "elongation": [{"temp_c": "21", "value": 7.0}, {"temp_c": "538", "value": 10.0}, {"temp_c": "649", "value": 15.0}, {"temp_c": "760", "value": 25.0}, {"temp_c": "871", "value": 29.0}, {"temp_c": "982", "value": 27.0}], "elasticity": [{"temp_c": "21", "value": 222.0}, {"temp_c": "982", "value": 161.0}], "computed_features": {"atomic_percent": {"Ni": 52.59, "Cr": 19.42, "Co": 14.28, "Mo": 1.75, "W": 0.46, "Al": 5.2, "Ti": 5.86, "C": 0.33, "B": 0.1}, "gamma_composition_at": {"Ni": 50.24, "Cr": 33.5, "Co": 22.8, "Mo": 2.6, "W": 0.64, "Al": 2.17, "Ti": 1.76, "C": 0.33, "B": 0.1}, "gamma_prime_composition_at": {"Ni": 55.27, "Cr": 3.35, "Co": 4.56, "Mo": 0.78, "W": 0.26, "Al": 8.66, "Ti": 10.54, "C": 0.33, "B": 0.1}, "Md_avg": 0.9764, "Md_gamma": 1.0519, "VEC_avg": 8.249, "TCP_risk": "high", "gamma_prime_estimated_vol_pct": 46.7, "lattice_mismatch_pct": 0.196, "density_calculated_gcm3": 8.408, "SSS_coefficient": 0.0078, "precipitation_hardening_coeff": 0.7558, "creep_resistance_param": 0.46, "SSS_total_wt_pct": 4.5, "oxidation_resistance": 15.366, "refractory_total_wt_pct": 4.5, "GP_formers_wt_pct": 7.5, "Al_Ti_ratio": 0.5, "Cr_Co_ratio": 1.2, "Cr_Ni_ratio": 0.327, "Mo_W_ratio": 1.99, "Al_Ti_at_ratio": 0.89, "GP_formers_at_pct": 11.06, "Al_Ti_interaction": 30.47, "Cr_Al_interaction": 45.0}}
{"alloy": "UDIMET* 720CR", "processing": "wrought", "form": null, "composition": {"Ni": 55.0, "Cr": 18.0, "Co": 15.0, "Mo": 3.0, "W": 1.3, "Al": 2.5, "Ti": 5.0, "C": 0.03, "B": 0.03, "Zr": 0.03}, "yield_strength": [{"temp_c": "21", "value": 868.0}, {"temp_c": "538", "value": 758.0}, {"temp_c": "649", "value": 799.0}, {"temp_c": "760", "value": 792.0}, {"temp_c": "871", "value": 551.0}], "uts": [{"temp_c": "21", "value": 1132.0}, {"temp_c": "538", "value": 1249.0}, {"temp_c": "649", "value": 1276.0}, {"temp_c": "760", "value": 1035.0}, {"temp_c": "871", "value": 704.0}], "elongation": [{"temp_c": "21", "value": 5.0}, {"temp_c": "538", "value": 12.0}, {"temp_c": "649", "value": 11.0}, {"temp_c": "760", "value": 24.0}, {"temp_c": "871", "value": 22.0}], "elasticity": [], "computed_features": {"atomic_percent": {"Ni": 52.68, "Cr": 19.46, "Co": 14.31, "Mo": 1.76, "W": 0.4, "Al": 5.21, "Ti": 5.87, "C": 0.14, "B": 0.16, "Zr": 0.02}, "gamma_composition_at": {"Ni": 50.32, "Cr": 33.62, "Co": 22.87, "Mo": 2.62, "W": 0.56, "Al": 2.17, "Ti": 1.76, "C": 0.14, "B": 0.16, "Zr": 0.02}, "gamma_prime_composition_at": {"Ni": 55.36, "Cr": 3.36, "Co": 4.57, "Mo": 0.79, "W": 0.22, "Al": 8.67, "Ti": 10.54, "C": 0.14, "B": 0.16, "Zr": 0.02}, "Md_avg": 0.9779, "Md_gamma": 1.054, "VEC_avg": 8.255, "TCP_risk": "high", "gamma_prime_estimated_vol_pct": 46.8, "lattice_mismatch_pct": 0.199, "density_calculated_gcm3": 8.388, "SSS_coefficient": 0.0075, "precipitation_hardening_coeff": 0.758, "creep_resistance_param": 0.4, "SSS_total_wt_pct": 4.3, "oxidation_resistance": 15.366, "refractory_total_wt_pct": 4.3, "GP_formers_wt_pct": 7.5, "Al_Ti_ratio": 0.5, "Cr_Co_ratio": 1.2, "Cr_Ni_ratio": 0.327, "Mo_W_ratio": 2.29, "Al_Ti_at_ratio": 0.89, "GP_formers_at_pct": 11.08, "Al_Ti_interaction": 30.58, "Cr_Al_interaction": 45.0}}
{"alloy": "UDIMET* 720LI", "processing": "wrought", "form": null, "composition": {"Ni": 57.0, "Cr": 16.0, "Co": 15.0, "Mo": 3.0, "W": 1.3, "Al": 2.5, "Ti": 5.0, "C": 0.015, "B": 0.015, "Zr": 0.03}, "yield_strength": [], "uts": [], "elongation": [], "elasticity": [], "computed_features": {"atomic_percent": {"Ni": 54.81, "Cr": 17.37, "Co": 14.37, "Mo": 1.76, "W": 0.4, "Al": 5.23, "Ti": 5.89, "C": 0.07, "B": 0.08, "Zr": 0.02}, "gamma_composition_at": {"Ni": 52.33, "Cr": 30.29, "Co": 23.15, "Mo": 2.63, "W": 0.56, "Al": 2.16, "Ti": 1.75, "C": 0.07, "B": 0.08, "Zr": 0.02}, "gamma_prime_composition_at": {"Ni": 57.56, "Cr": 3.03, "Co": 4.63, "Mo": 0.79, "W": 0.22, "Al": 8.64, "Ti": 10.49, "C": 0.07, "B": 0.08, "Zr": 0.02}, "Md_avg": 0.9706, "Md_gamma": 1.0324, "VEC_avg": 8.345, "TCP_risk": "high", "gamma_prime_estimated_vol_pct": 47.4, "lattice_mismatch_pct": 0.288, "density_calculated_gcm3": 8.424, "SSS_coefficient": 0.0075, "precipitation_hardening_coeff": 0.7656, "creep_resistance_param": 0.4, "SSS_total_wt_pct": 4.3, "oxidation_resistance": 15.135, "refractory_total_wt_pct": 4.3, "GP_formers_wt_pct": 7.5, "Al_Ti_ratio": 0.5, "Cr_Co_ratio": 1.07, "Cr_Ni_ratio": 0.281, "Mo_W_ratio": 2.29, "Al_Ti_at_ratio": 0.89, "GP_formers_at_pct": 11.12, "Al_Ti_interaction": 30.8, "Cr_Al_interaction": 40.0}}
{"alloy": "UNITEMP* AF2-1DA", "processing": "wrought", "form": "Bar", "composition": {"Ni": 59.0, "Cr": 12.0, "Co": 10.0, "Mo": 3.0, "W": 6.0, "Ta": 1.5, "Al": 4.6, "Ti": 3.5, "Fe": 1.0, "C": 0.35, "B": 0.014, "Zr": 0.1}, "yield_strength": [{"temp_c": "21", "value": 1070.0}, {"temp_c": "538", "value": 1105.0}, {"temp_c": "649", "value": 1090.0}, {"temp_c": "760", "value": 1000.0}, {"temp_c": "871", "value": 725.0}, {"temp_c": "982", "value": 345.0}], "uts": [{"temp_c": "21", "value": 1415.0}, {"temp_c": "538", "value": 1415.0}, {"temp_c": "649", "value": 1345.0}, {"temp_c": "760", "value": 1170.0}, {"temp_c": "871", "value": 830.0}, {"temp_c": "982", "value": 450.0}], "elongation": [{"temp_c": "21", "value": 15.0}, {"temp_c": "538", "value": 14.0}, {"temp_c": "649", "value": 11.0}, {"temp_c": "760", "value": 9.0}, {"temp_c": "871", "value": 10.0}, {"temp_c": "982", "value": 15.0}], "elasticity": [{"temp_c": "21", "value": 235.0}, {"temp_c": "649", "value": 165.0}], "computed_features": {"atomic_percent": {"Ni": 56.76, "Cr": 13.03, "Co": 9.58, "Mo": 1.77, "W": 1.84, "Ta": 0.47, "Al": 9.63, "Ti": 4.13, "Fe": 1.01, "C": 1.65, "B": 0.07, "Zr": 0.06}, "gamma_composition_at": {"Ni": 53.53, "Cr": 28.55, "Co": 18.54, "Mo": 3.07, "W": 2.89, "Ta": 0.17, "Al": 3.42, "Ti": 1.03, "Fe": 1.95, "C": 1.65, "B": 0.07, "Zr": 0.06}, "gamma_prime_composition_at": {"Ni": 58.88, "Cr": 2.85, "Co": 3.71, "Mo": 0.92, "W": 1.15, "Ta": 0.67, "Al": 13.7, "Ti": 6.16, "Fe": 0.39, "C": 1.65, "B": 0.07, "Zr": 0.06}, "Md_avg": 0.9857, "Md_gamma": 1.0598, "VEC_avg": 8.165, "TCP_risk": "high", "gamma_prime_estimated_vol_pct": 60.4, "lattice_mismatch_pct": -0.068, "density_calculated_gcm3": 8.997, "SSS_coefficient": 0.0147, "precipitation_hardening_coeff": 1.0694, "creep_resistance_param": 1.84, "SSS_total_wt_pct": 10.5, "oxidation_resistance": 12.0, "refractory_total_wt_pct": 10.5, "GP_formers_wt_pct": 9.6, "Al_Ti_ratio": 1.31, "Cr_Co_ratio": 1.2, "Cr_Ni_ratio": 0.203, "Mo_W_ratio": 0.5, "Al_Ti_at_ratio": 2.33, "GP_formers_at_pct": 14.23, "Al_Ti_interaction": 39.77, "Cr_Al_interaction": 55.2}}
{"alloy": "UNITEMP* AF2-1DA", "processing": "wrought", "form": "Sheet", "composition": {}, "yield_strength": [{"temp_c": "21", "value": 910.0}, {"temp_c": "649", "value": 980.0}, {"temp_c": "760", "value": 905.0}, {"temp_c": "871", "value": 605.0}, {"temp_c": "982", "value": 275.0}], "uts": [{"temp_c": "21", "value": 1365.0}, {"temp_c": "649", "value": 1315.0}, {"temp_c": "760", "value": 1110.0}, {"temp_c": "871", "value": 765.0}, {"temp_c": "982", "value": 430.0}], "elongation": [{"temp_c": "21", "value": 10.0}, {"temp_c": "649", "value": 10.0}, {"temp_c": "760", "value": 9.0}, {"temp_c": "871", "value": 14.0}, {"temp_c": "982", "value": 14.0}], "elasticity": [], "computed_features": {"atomic_percent": {"Ni": 0.0, "Co": 0.0, "Cr": 0.0, "Mo": 0.0, "W": 0.0, "Al": 0.0, "Ti": 0.0, "Ta": 0.0, "Nb": 0.0, "Re": 0.0, "Fe": 0.0, "C": 0.0, "B": 0.0, "Hf": 0.0, "Zr": 0.0, "Ru": 0.0, "V": 0.0, "Mn": 0.0, "Si": 0.0, "Cu": 0.0, "N": 0.0, "La": 0.0, "Y": 0.0}, "gamma_composition_at": {}, "gamma_prime_composition_at": {}, "Md_avg": 0.0, "Md_gamma": 0.0, "VEC_avg": 0.0, "TCP_risk": "low", "gamma_prime_estimated_vol_pct": 0.0, "lattice_mismatch_pct": 0.0, "density_calculated_gcm3": 8.0, "SSS_coefficient": 0.0, "precipitation_hardening_coeff": 0.0, "creep_resistance_param": 0.0, "SSS_total_wt_pct": 0, "oxidation_resistance": 0.0, "refractory_total_wt_pct": 0, "GP_formers_wt_pct": 0, "Al_Ti_ratio": 0.0, "Cr_Co_ratio": 0.0, "Cr_Ni_ratio": 0.0, "Mo_W_ratio": 0.0, "Al_Ti_at_ratio": 0.0, "GP_formers_at_pct": 0.0, "Al_Ti_interaction": 0.0, "Cr_Al_interaction": 0}}
{"alloy": "WASPALOY*", "processing": "wrought", "form": "Bar", "composition": {"Ni": 58.0, "Cr": 19.5, "Co": 13.5, "Mo": 4.3, "Al": 1.3, "Ti": 3.0, "C": 0.08, "B": 0.006, "Zr": 0.06}, "yield_strength": [{"temp_c": "21", "value": 795.0}, {"temp_c": "538", "value": 725.0}, {"temp_c": "649", "value": 690.0}, {"temp_c": "760", "value": 675.0}, {"temp_c": "871", "value": 520.0}, {"temp_c": "982", "value": 140.0}], "uts": [{"temp_c": "21", "value": 1275.0}, {"temp_c": "538", "value": 1170.0}, {"temp_c": "649", "value": 1115.0}, {"temp_c": "760", "value": 795.0}, {"temp_c": "871", "value": 525.0}, {"temp_c": "982", "value": 195.0}], "elongation": [{"temp_c": "21", "value": 25.0}, {"temp_c": "538", "value": 23.0}, {"temp_c": "649", "value": 34.0}, {"temp_c": "760", "value": 28.0}, {"temp_c": "871", "value": 35.0}], "elasticity": [{"temp_c": "21", "value": 213.0}, {"temp_c": "93", "value": 210.0}, {"temp_c": "204", "value": 204.0}, {"temp_c": "316", "value": 197.0}, {"temp_c": "427", "value": 191.0}, {"temp_c": "538", "value": 184.0}, {"temp_c": "649", "value": 177.0}, {"temp_c": "760", "value": 168.0}, {"temp_c": "871", "value": 158.0}, {"temp_c": "982", "value": 146.0}], "computed_features": {"atomic_percent": {"Ni": 56.28, "Cr": 21.36, "Co": 13.05, "Mo": 2.55, "Al": 2.74, "Ti": 3.57, "C": 0.38, "B": 0.03, "Zr": 0.04}, "gamma_composition_at": {"Ni": 55.23, "Cr": 25.79, "Co": 15.4, "Mo": 2.94, "Al": 1.74, "Ti": 1.83, "C": 0.38, "B": 0.03, "Zr": 0.04}, "gamma_prime_composition_at": {"Ni": 60.75, "Cr": 2.58, "Co": 3.08, "Mo": 0.88, "Al": 6.97, "Ti": 10.96, "C": 0.38, "B": 0.03, "Zr": 0.04}, "Md_avg": 0.9227, "Md_gamma": 0.9316, "VEC_avg": 8.48, "TCP_risk": "high", "gamma_prime_estimated_vol_pct": 19.1, "lattice_mismatch_pct": 0.448, "density_calculated_gcm3": 8.405, "SSS_coefficient": 0.0044, "precipitation_hardening_coeff": 0.2758, "creep_resistance_param": 0.0, "SSS_total_wt_pct": 4.3, "oxidation_resistance": 15.281, "refractory_total_wt_pct": 4.3, "GP_formers_wt_pct": 4.3, "Al_Ti_ratio": 0.43, "Cr_Co_ratio": 1.44, "Cr_Ni_ratio": 0.336, "Mo_W_ratio": 430.0, "Al_Ti_at_ratio": 0.77, "GP_formers_at_pct": 6.31, "Al_Ti_interaction": 9.78, "Cr_Al_interaction": 25.35}}
