Repository: AlexLecu/AlloyGraph

<div align="center">

# 🔬 AlloyGraph

### A Multi-Agent AI Platform for Nickel-Based Superalloy Property Prediction, Inverse Design, and Knowledge-Driven Research
[🌐 Live Demo](https://alloygraph.utcluj.ro) · [🎥 Video](https://youtu.be/2NUNi8fizJs) · [📐 Ontology](https://w3id.org/alloygraph/ont) · [📦 Data (figshare)](https://doi.org/10.6084/m9.figshare.31860466) · [📄 Preprint](https://doi.org/10.2139/ssrn.7022006) · [📚 Citation](#-citation)
*Five-layer architecture: user interface, multi-agent orchestration, prediction engine, knowledge layer, and data sources.*

</div>

---

## 📖 Overview

AlloyGraph is an open-source platform that predicts mechanical properties of nickel-based superalloys, designs new alloy compositions, and answers natural language questions about superalloy data. It integrates three complementary approaches:

| Component | Description |
|-----------|-------------|
| 🧠 **Knowledge Graph** | 77 experimentally characterised alloys in GraphDB (RDF) + Weaviate (vector search), structured by an OWL 2 DL ontology with HermiT reasoning |
| ⚙️ **Physics-Informed ML** | XGBoost + Random Forest ensemble trained on 50–80 physics-based features (Morinaga Md, lattice mismatch, SSS strengthening) |
| 🤖 **Multi-Agent LLM** | Analyst and Reviewer agents (Llama 3.3-70B via CrewAI) triangulating ML, physics, and KG experimental data |

---

## 🎯 Three Operational Modes

| Mode | Input | Output | Accuracy |
|------|-------|--------|----------|
| 💬 **Research Assistant** | Natural language question | Grounded answer with citations | 91.2% on 250 factual questions |
| 📊 **Property Evaluator** | Composition + temperature | YS, UTS, EL, EM predictions | MAE: 80.6 MPa (YS), 95.2 MPa (UTS) |
| 🧪 **Alloy Designer** | Target properties | Optimised composition | 72% of targets met, 0 Critical TCP |

---

## 📈 Key Results

Evaluated on **88 independent alloys** from manufacturer datasheets (Special Metals, Haynes International, ATI) and a held-out subset of the Nickel Institute handbook:

| Property | Full System | ML-only | GPT-4.1-mini FT | Improvement |
|----------|:-----------:|:-------:|:----------------:|:-----------:|
| Yield Strength (MPa) | **80.6** | 102.0 | 100.3 | 21% |
| UTS (MPa) | **95.2** | 114.0 | 110.8 | 16% |
| Elongation (%) | 13.1 | 14.2 | **13.8** | 8% |
| Elastic Modulus (GPa) | 9.0 | 13.3 | **8.2** | 32% |

> The full system outperforms all baselines on strength properties. The fine-tuned GPT-4.1-mini (trained on identical data) is competitive on elongation and elastic modulus, suggesting complementary strengths.

---

## 🧱 Components at a Glance

| Component | Description | Location |
|-----------|-------------|----------|
| 🖥️ **Web Interface** | Vue.js app with Chat, Evaluate, and Design modes | [`frontend/`](frontend/) |
| 🐍 **Backend API** | Flask + Gunicorn REST API serving all three modes | [`backend/app.py`](backend/app.py) |
| 🤖 **Agent Pipeline** | Analyst → Reviewer sequential pipeline via CrewAI | [`backend/alloy_crew/`](backend/alloy_crew/) |
| 📐 **OWL Ontology** | 32 classes · 17 object properties · 46 data properties | [`ontology/`](ontology/) |
| 🔍 **Vector Search** | Weaviate hybrid search (dense embeddings + BM25) | [`backend/pipeline/`](backend/pipeline/) |
| 📊 **RDF Triplestore** | GraphDB with SPARQL queries and RDFS inference | [`backend/pipeline/`](backend/pipeline/) |
| 🧬 **ML Models** | XGBoost + Random Forest ensemble (4 property models) | [`backend/alloy_crew/models/`](backend/alloy_crew/models/) |
| ⚗️ **Physics Engine** | Morinaga Md, lattice mismatch, SSS, GP fraction | [`backend/alloy_crew/config/`](backend/alloy_crew/config/) |
| 🔧 **Optimizer** | Deterministic Guard + Tuner (±3 wt% max, 0.5 wt% steps) | [`backend/alloy_crew/deterministic_optimizer.py`](backend/alloy_crew/deterministic_optimizer.py) |
| 📏 **Evaluation** | 88-alloy benchmark + 250 MCQ + 20 design targets | [`evaluation/`](evaluation/) |

---

## 📦 Data

Data provenance, every correction applied to the alloy data, and the checks that verify the committed training set is reproducible from its sources are documented in [`docs/data_curation.md`](docs/data_curation.md).

All data used in this project is publicly available. The complete archive (KG data, evaluation sets, ontology, and trained models) is hosted on [figshare](https://doi.org/10.6084/m9.figshare.31860466).

| Resource | Description | Link |
|----------|-------------|------|
| 🗃️ **Knowledge Graph data** | 77 alloys with compositions, properties, and metadata | Included in archive |
| 📏 **Evaluation set** | 88 alloys from manufacturer datasheets and Nickel Institute handbook holdout | Included in [`evaluation/`](evaluation/) |
| 📚 **Source data** | Nickel Institute High-Temperature High-Strength Ni-Base Alloys | [nickelinstitute.org](https://nickelinstitute.org/en/technical-resources/high-temperature-alloys/) |

---

File: evaluation/chatbot/data/expert_questions.jsonl
{"id": "expert_001", "question": "Nickel superalloys typically undergo precipitation hardening to provide the strengthening mechanism for this class of alloys. Describe the microstructure of Udimet 720 (a typical nickel superalloy). How does this microstructure aid in developing a high strength alloy.", "reference_answer": "Gamma grains: Limited in size by Zener pinning by primary gamma prime during solutioning, 5-22 microns. Primary gamma prime: (Gamma prime not solutionised during heat treatment) 1-10 microns. Secondary gamma prime: (formed at high temperatures on cooling from the solution heat treatment) 70-120nm. Tertiary gamma prime: (precipitated at low temperatures on cooling from the solution treatment) 5-10nm after quenching, 15-50nm after ageing."}
{"id": "expert_002", "question": "Why are nickel alloys used in preference to titanium alloys for high temperature applications in the gas turbine? How does the nickel microstructure allow for operation at high temperatures?", "reference_answer": "Preferable due to high temperature capability. The major phases of a nickel alloy are: The gamma matrix which is fcc solid solution of nickel with other elements. The gamma prime precipitate phase which develops coherently within the matrix. The gamma prime precipitate is an intermetallic compound with the general formula A3B. A represents relatively electronegative elements such as Ni, Co, Fe. B represents relatively electropositive elements such as Al, Ti, Nb. General formula for gamma prime is therefore (Ni,Co)3(Al,Ti,Nb) with the specific intermetallic Ni3Al dominant. The gamma prime has an ordered superlattice. The ordered structure is very robust and maintains long range order up to its melting point. Similar fcc structure to the matrix and is coherent with the matrix."}
{"id": "expert_003", "question": "Many modern nickel alloys are produced by powder metallurgy, with resultant defects a major concern. Explain how a defect in a gas turbine disc may lead to engineers considering a 'life to first crack' approach to fatigue lifing, rather than the traditional 'safe life' approach.", "reference_answer": "Life to first crack approach: assume that defects are always present. Regular inspections necessary based on crack propagation data. Important in modern alloys such as RR1000 (powder metallurgy) where the possibility of defects is high. Safe life approach applies a suitable safety factor to fatigue life to define length of operation - no inspections, but risk random defects."}
{"id": "expert_004", "question": "Discuss the relatively different routes that nickel blade and disc alloys have followed giving reasons in each case.", "reference_answer": ""}
{"id": "expert_005", "question": "Describe the process of manufacture of single crystal nickel alloys.", "reference_answer": "The process used for the production of single crystals is an extension of the DS technique - requires precise control of heat input and extraction to ensure only one crystal develops. Starting point is a starter block containing a large number of small grains. Columnar grains with <100> vertical orientation are encouraged to grow and eventually meets the spiral crystal selector. A few columnar grains may enter but only one emerges from the top - this enters blade aerofoil mold cavity to provide the single crystal blade with orientation <100>."}
{"id": "expert_006", "question": "What is the main factor affecting the gamma prime shape during aging in nickel base superalloy and describe the shape evolution during ageing.", "reference_answer": "The properties of the superalloys depend critically on the coherency of the gamma/gamma-prime interface. This is favoured by small values of the lattice misfit. There are strong correlations between the morphology, size and the gamma/gamma-prime misfit. The morphological development occurs in the sequence spheres, cubes, arrays of cubes and eventually solid-state dendrites as coarsening is promoted by ageing. The degree of mismatch between gamma-prime and the matrix influences the shape of the precipitates: 0-0.2% spheres, 0.5-1% cube shaped, >1.25% plates."}
{"id": "expert_007", "question": "Define gamma double prime in nickel base superalloy.", "reference_answer": "In nickel-iron superalloys such as IN718, which contain quantities of niobium, the primary strengthening precipitate is not gamma-prime but instead a body-centred tetragonal (BCT) ordered compound: gamma-double-prime precipitate. The arrangement of the atoms is related to that of the gamma-prime phase; the (a) parameter is close to that displayed by gamma-prime but the (c) parameter is roughly doubled. Because of this similarity with gamma-prime, one refers to this phase as gamma-double-prime."}
{"id": "expert_008", "question": "Why are carbon and boron levels kept very low in single crystal nickel base superalloy?", "reference_answer": "The preferred location of carbon, boron, carbides and borides at the gamma grain boundaries has a potent effect on the rupture strength via the inhibition of grain-boundary sliding. Thus, carbon and boron are often referred to as grain-boundary strengtheners. This explains why carbon and boron levels are generally higher in polycrystalline or columnar-grained superalloys used in cast form, and the absence of these elements in the single-crystal superalloys, for which grain-boundary strengthening is unnecessary."}
{"id": "expert_009", "question": "Describe the main alloying element groups that can be added to nickel alloys and explain their partition preference in different phases.", "reference_answer": "First group of elements like cobalt, iron, chromium, ruthenium, molybdenum, rhenium and tungsten: Prefer to partition to the austenitic gamma and thereby stabilise it. These elements have atomic radii not very different from that of nickel. Second group of elements, aluminium, titanium, niobium and tantalum, have greater atomic radii and these promote the formation of ordered phases such as the compound Ni3(Al,Ta,Ti), known as gamma-prime. Third group of elements, boron, carbon and zirconium, tend to segregate to the grain boundaries of the gamma phase."}
{"id": "expert_010", "question": "Describe the chemical composition, crystal structure, and morphology of three stable phases in nickel base superalloy.", "reference_answer": "The matrix, gamma, is a fcc solid solution phase in which elements Co, Fe, Cr, Mo, W and V readily dissolve. The gamma prime precipitate, denoted gamma-prime, forms as a precipitate phase which is often coherent with the gamma-matrix and rich in elements such as Al, Ti and tantalum. The chemical formula is Ni3Al. The morphological development occurs in the sequence spheres, cubes, arrays of cubes and eventually solid-state dendrites as coarsening is promoted by ageing. Carbides are an important second phase and can occur at several locations: The complex M23C6 forms around grain boundaries. MC variant often occurs as block-like spherical particles. Carbon often combines with reactive elements such as Ti, Ta and Hf to form MC carbides. During processing or service, these can decompose to other species such as M23C6 and M6C, which prefer to reside on the gamma grain boundaries and which are rich in Cr, Mo and tungsten."}
{"id": "expert_011", "question": "Describe two modes of creep fracture that is related to grain boundary sliding in conventional cast nickel alloys.", "reference_answer": "Two modes of creep fracture can be identified at the stresses and temperatures typical of those found in gas turbines: (1) Triple point cracking and (2) cavitation. Both are associated with boundaries orientated perpendicular to the principal applied stress. In each case grain boundary sliding in combination with deformation within the grains plays a significant role. The cavitation mechanism occurs at lower stress and involves the initiation of discrete cavities that can then grow by stress directed diffusion of vacancies until they link up prior to failure."}
{"id": "expert_012", "question": "Modern turbine blades operate within a gas stream in excess of 1700C, whereas the melting temperature of nickel is approximately 1453C. Describe the processes employed in the gas turbine engine which allow for operation in a gas stream above its melting temperature.", "reference_answer": "Using (1) air cooling through channels in turbine blades and (2) thermal barrier coatings."}

File: evaluation/chatbot/data/mcq_2hop_questions.jsonl
{"id": "mcq_2hop_pair_002", "subtype": "pairwise_comparison", "question": "At 1093\u00b0C, which of these alloys has the highest elastic modulus?\n\nA) HAYNES* HR-120\nB) INCONEL* 718\nC) MAR-M* 246\nD) INCONEL* 601", "options": {"A": "HAYNES* HR-120", "B": "INCONEL* 718", "C": "MAR-M* 246", "D": "INCONEL* 601"}, "correct_answer": "C"}
{"id": "mcq_2hop_dual_009", "subtype": "dual_threshold", "question": "Which of these alloys has BOTH yield strength above 600 MPa AND elongation above 25% at room temperature?\n\nA) NIMONIC* 115\nB) HAYNES* HR-120\nC) IN-597\nD) NIMONIC* 105", "options": {"A": "NIMONIC* 115", "B": "HAYNES* HR-120", "C": "IN-597", "D": "NIMONIC* 105"}, "correct_answer": "A"}
{"id": "mcq_2hop_ret_014", "subtype": "temp_retention", "question": "Which of these alloys retains the least of its room-temperature yield strength at 649\u00b0C?\n\nA) MAR-M* 200(DS)\nB) GMR-235\nC) TD Nickel\nD) MAR-M* 421", "options": {"A": "MAR-M* 200(DS)", "B": "GMR-235", "C": "TD Nickel", "D": "MAR-M* 421"}, "correct_answer": "C"}
{"id": "mcq_2hop_cfr_020", "subtype": "comp_filter_rank", "question": "Among alloys with Cr content greater than 20%, which has the highest yield strength at room temperature?\n\nA) INCONEL* 625\nB) IN-597\nC) IN-939\nD) IN-587", "options": {"A": "INCONEL* 625", "B": "IN-597", "C": "IN-939", "D": "IN-587"}, "correct_answer": "C"}
{"id": "mcq_2hop_cfr_007", "subtype": "comp_filter_rank", "question": "Among alloys with Nb content greater than 3%, which has the lowest tensile strength at room temperature?\n\nA) Cast Alloy 718\nB) INCONEL* 625\nC) REN\u00c9* 220C\nD) Cast Alloy 625", "options": {"A": "Cast Alloy 718", "B": "INCONEL* 625", "C": "REN\u00c9* 220C", "D": "Cast Alloy 625"}, "correct_answer": "D"}
{"id": "mcq_2hop_dual_018", "subtype": "dual_threshold", "question": "Which of these alloys has BOTH tensile strength above 1300 MPa AND elongation above 10% at room temperature?\n\nA) INCONEL* 706\nB) HAYNES* HR-120\nC) NIMONIC* 263\nD) NIMONIC* 942", "options": {"A": "INCONEL* 706", "B": "HAYNES* HR-120", "C": "NIMONIC* 263", "D": "NIMONIC* 942"}, "correct_answer": "A"}
{"id": "mcq_2hop_ret_004", "subtype": "temp_retention", "question": "Which of these alloys retains the most of its room-temperature yield strength at 538\u00b0C?\n\nA) IN-100\nB) REN\u00c9* 88DT (forged)\nC) REN\u00c9* N4 (SC)\nD) CMSX-2*(SC)", "options": {"A": "IN-100", "B": "REN\u00c9* 88DT (forged)", "C": "REN\u00c9* N4 (SC)", "D": "CMSX-2*(SC)"}, "correct_answer": "D"}
{"id": "mcq_2hop_dual_001", "subtype": "dual_threshold", "question": "Which of these alloys has BOTH tensile strength above 800 MPa AND yield strength above 600 MPa at room temperature?\n\nA) IN-102\nB) REN\u00c9* 95\nC) INCONEL* 625\nD) GMR-235", "options": {"A": "IN-102", "B": "REN\u00c9* 95", "C": "INCONEL* 625", "D": "GMR-235"}, "correct_answer": "B"}
{"id": "mcq_2hop_pair_019", "subtype": "pairwise_comparison", "question": "At 538\u00b0C, which of these alloys has the lowest yield strength?\n\nA) IN-587\nB) NIMONIC* PE11\nC) UDIMET* 400\nD) HAYNES* HR-120", "options": {"A": "IN-587", "B": "NIMONIC* PE11", "C": "UDIMET* 400", "D": "HAYNES* HR-120"}, "correct_answer": "D"}
{"id": "mcq_2hop_cfr_019", "subtype": "comp_filter_rank", "question": "Among alloys with Fe content greater than 5%, which has the highest tensile strength at room temperature?\n\nA) INCONEL* 706\nB) NIMONIC* 942\nC) UDIMET* 630\nD) INCONEL* 718", "options": {"A": "INCONEL* 706", "B": "NIMONIC* 942", "C": "UDIMET* 630", "D": "INCONEL* 718"}, "correct_answer": "C"}
{"id": "mcq_2hop_pair_008", "subtype": "pairwise_comparison", "question": "At 871\u00b0C, which of these alloys has the lowest yield strength?\n\nA) NIMONIC* 75\nB) IN-162\nC) MAR-M* 421\nD) MAR-M* 246", "options": {"A": "NIMONIC* 75", "B": "IN-162", "C": "MAR-M* 421", "D": "MAR-M* 246"}, "correct_answer": "A"}
{"id": "mcq_2hop_filt_005", "subtype": "filtered_ranking", "question": "Among wrought alloys, which has the lowest elongation at room temperature?\n\nA) NIMONIC* 942\nB) UDIMET* 720CR\nC) UDIMET* 630\nD) REN\u00c9* 41", "options": {"A": "NIMONIC* 942", "B": "UDIMET* 720CR", "C": "UDIMET* 630", "D": "REN\u00c9* 41"}, "correct_answer": "B"}
{"id": "mcq_2hop_cfr_004", "subtype": "comp_filter_rank", "question": "Among alloys with Cr content greater than 20%, which has the highest tensile strength at room temperature?\n\nA) IN-597\nB) INCONEL* 625\nC) IN-939\nD) IN-587", "options": {"A": "IN-597", "B": "INCONEL* 625", "C": "IN-939", "D": "IN-587"}, "correct_answer": "A"}
{"id": "mcq_2hop_ret_018", "subtype": "temp_retention", "question": "Which of these alloys retains the most of its room-temperature tensile strength at 538\u00b0C?\n\nA) INCONEL* X750\nB) REN\u00c9* 88DT (forged)\nC) UDIMET* 720CR\nD) RGT* 4", "options": {"A": "INCONEL* X750", "B": "REN\u00c9* 88DT (forged)", "C": "UDIMET* 720CR", "D": "RGT* 4"}, "correct_answer": "C"}
{"id": "mcq_2hop_pair_014", "subtype": "pairwise_comparison", "question": "At 760\u00b0C, which of these alloys has the lowest yield strength?\n\nA) NIMONIC* 75\nB) REN\u00c9* 220C\nC) MAR-M* 200(DS)\nD) NIMONIC* 115", "options": {"A": "NIMONIC* 75", "B": "REN\u00c9* 220C", "C": "MAR-M* 200(DS)", "D": "NIMONIC* 115"}, "correct_answer": "A"}
{"id": "mcq_2hop_pair_006", "subtype": "pairwise_comparison", "question": "At 538\u00b0C, which of these alloys has the highest tensile strength?\n\nA) IN-162\nB) INCONEL* 706\nC) UDIMET* 630\nD) REN\u00c9* 95", "options": {"A": "IN-162", "B": "INCONEL* 706", "C": "UDIMET* 630", "D": "REN\u00c9* 95"}, "correct_answer": "D"}
{"id": "mcq_2hop_cfr_006", "subtype": "comp_filter_rank", "question": "Among alloys with Fe content greater than 5%, which has the lowest tensile strength at room temperature?\n\nA) INCONEL* 601\nB) GMR-235\nC) HAYNES* HR-120\nD) INCONEL* 690", "options": {"A": "INCONEL* 601", "B": "GMR-235", "C": "HAYNES* HR-120", "D": "INCONEL* 690"}, "correct_answer": "B"}
{"id": "mcq_2hop_dual_005", "subtype": "dual_threshold", "question": "Which of these alloys has BOTH yield strength above 800 MPa AND density above 8.2 g/cm\u00b3 at room temperature?\n\nA) REN\u00c9* 220C\nB) INCONEL* 690\nC) M-252\nD) UDIMET* 400", "options": {"A": "REN\u00c9* 220C", "B": "INCONEL* 690", "C": "M-252", "D": "UDIMET* 400"}, "correct_answer": "A"}
{"id": "mcq_2hop_filt_010", "subtype": "filtered_ranking", "question": "Among cast alloys, which has the lowest density at room temperature?\n\nA) Alloy 713C\nB) Alloy 713LC\nC) CMSX-6*(SC)\nD) IN-100", "options": {"A": "Alloy 713C", "B": "Alloy 713LC", "C": "CMSX-6*(SC)", "D": "IN-100"}, "correct_answer": "D"}
{"id": "mcq_2hop_cfr_011", "subtype": "comp_filter_rank", "question": "Among alloys with Ti content greater than 3%, which has the highest density at room temperature?\n\nA) REN\u00c9* 41\nB) IN-792\nC) REN\u00c9* 88DT (forged)\nD) REN\u00c9* N4 (SC)", "options": {"A": "REN\u00c9* 41", "B": "IN-792", "C": "REN\u00c9* 88DT (forged)", "D": "REN\u00c9* N4 (SC)"}, "correct_answer": "C"}
{"id": "mcq_2hop_cfr_013", "subtype": "comp_filter_rank", "question": "Among alloys with Nb content greater than 3%, which has the lowest elongation at room temperature?\n\nA) Cast Alloy 718\nB) UDIMET* 630\nC) REN\u00c9* 95\nD) REN\u00c9* 220C", "options": {"A": "Cast Alloy 718", "B": "UDIMET* 630", "C": "REN\u00c9* 95", "D": "REN\u00c9* 220C"}, "correct_answer": "D"}
{"id": "mcq_2hop_cfr_003", "subtype": "comp_filter_rank", "question": "Among alloys with Co content greater than 15%, which has the highest density at room temperature?\n\nA) IN-939\nB) NIMONIC* 263\nC) IN-587\nD) NIMOCAST* 90", "options": {"A": "IN-939", "B": "NIMONIC* 263", "C": "IN-587", "D": "NIMOCAST* 90"}, "correct_answer": "B"}
{"id": "mcq_2hop_filt_004", "subtype": "filtered_ranking", "question": "Among wrought alloys, which has the highest tensile strength at room temperature?\n\nA) UDIMET* 630\nB) REN\u00c9* 88DT (forged)\nC) REN\u00c9* 41\nD) REN\u00c9* 95", "options": {"A": "UDIMET* 630", "B": "REN\u00c9* 88DT (forged)", "C": "REN\u00c9* 41", "D": "REN\u00c9* 95"}, "correct_answer": "D"}
{"id": "mcq_2hop_dual_016", "subtype": "dual_threshold", "question": "Which of these alloys has BOTH yield strength above 1100 MPa AND tensile strength above 1300 MPa at room temperature?\n\nA) UDIMET* 400\nB) CMSX-2*(SC)\nC) UNITEMP* AF2-1DA\nD) REN\u00c9* 88DT (forged)", "options": {"A": "UDIMET* 400", "B": "CMSX-2*(SC)", "C": "UNITEMP* AF2-1DA", "D": "REN\u00c9* 88DT (forged)"}, "correct_answer": "D"}
{"id": "mcq_2hop_filt_009", "subtype": "filtered_ranking", "question": "Among cast alloys, which has the highest tensile strength at room temperature?\n\nA) REN\u00c9* 220C\nB) CMSX-2*(SC)\nC) MAR-M* 432\nD) IN-792", "options": {"A": "REN\u00c9* 220C", "B": "CMSX-2*(SC)", "C": "MAR-M* 432", "D": "IN-792"}, "correct_answer": "C"}
{"id": "mcq_2hop_filt_016", "subtype": "filtered_ranking", "question": "Among wrought alloys, which has the highest elongation at room temperature?\n\nA) INCONEL* 625\nB) HASTELLOY* S\nC) HAYNES* HR-160\nD) INCONEL* 617", "options": {"A": "INCONEL* 625", "B": "HASTELLOY* S", "C": "HAYNES* HR-160", "D": "INCONEL* 617"}, "correct_answer": "D"}
{"id": "mcq_2hop_ret_009", "subtype": "temp_retention", "question": "Which of these alloys retains the least of its room-temperature yield strength at 982\u00b0C?\n\nA) HAYNES* 214 (sheet)\nB) MAR-M* 200(DS)\nC) REN\u00c9* N4 (SC)\nD) INCONEL* 601", "options": {"A": "HAYNES* 214 (sheet)", "B": "MAR-M* 200(DS)", "C": "REN\u00c9* N4 (SC)", "D": "INCONEL* 601"}, "correct_answer": "A"}
{"id": "mcq_2hop_cfr_018", "subtype": "comp_filter_rank", "question": "Among alloys with Cr content greater than 15%, which has the highest yield strength at room temperature?\n\nA) MAR-M* 432\nB) INCONEL* 718\nC) UDIMET* 630\nD) REN\u00c9* 88DT (forged)", "options": {"A": "MAR-M* 432", "B": "INCONEL* 718", "C": "UDIMET* 630", "D": "REN\u00c9* 88DT (forged)"}, "correct_answer": "C"}
{"id": "mcq_2hop_pair_001", "subtype": "pairwise_comparison", "question": "At 982\u00b0C, which of these alloys has the lowest yield strength?\n\nA) TD Nickel\nB) HAYNES* 214 (sheet)\nC) MAR-M* 421\nD) REN\u00c9* 41", "options": {"A": "TD Nickel", "B": "HAYNES* 214 (sheet)", "C": "MAR-M* 421", "D": "REN\u00c9* 41"}, "correct_answer": "B"}
{"id": "mcq_2hop_filt_001", "subtype": "filtered_ranking", "question": "Among cast alloys, which has the highest yield strength at room temperature?\n\nA) MAR-M* 432\nB) CMSX-2*(SC)\nC) IN-792\nD) REN\u00c9* N4 (SC)", "options": {"A": "MAR-M* 432", "B": "CMSX-2*(SC)", "C": "IN-792", "D": "REN\u00c9* N4 (SC)"}, "correct_answer": "B"}
{"id": "mcq_2hop_dual_017", "subtype": "dual_threshold", "question": "Which of these alloys has BOTH elongation above 10% AND yield strength above 900 MPa at room temperature?\n\nA) NIMONIC* PK33\nB) UDIMET* 700\nC) Cast Alloy 625\nD) NIMONIC* 263", "options": {"A": "NIMONIC* PK33", "B": "UDIMET* 700", "C": "Cast Alloy 625", "D": "NIMONIC* 263"}, "correct_answer": "B"}
{"id": "mcq_2hop_dual_004", "subtype": "dual_threshold", "question": "Which of these alloys has BOTH yield strength above 700 MPa AND elongation above 20% at room temperature?\n\nA) REN\u00c9* 125\nB) MAR-M* 421\nC) IN-162\nD) NIMONIC* PK33", "options": {"A": "REN\u00c9* 125", "B": "MAR-M* 421", "C": "IN-162", "D": "NIMONIC* PK33"}, "correct_answer": "D"}
{"id": "mcq_2hop_filt_014", "subtype": "filtered_ranking", "question": "Among cast alloys, which has the lowest tensile strength at room temperature?\n\nA) Cast Alloy 625\nB) M-22\nC) NIMOCAST* 90\nD) GMR-235", "options": {"A": "Cast Alloy 625", "B": "M-22", "C": "NIMOCAST* 90", "D": "GMR-235"}, "correct_answer": "C"}
{"id": "mcq_2hop_pair_017", "subtype": "pairwise_comparison", "question": "At 649\u00b0C, which of these alloys has the lowest elongation?\n\nA) INCONEL* 617\nB) REN\u00c9* N4 (SC)\nC) NIMONIC* PK33\nD) REN\u00c9* 95", "options": {"A": "INCONEL* 617", "B": "REN\u00c9* N4 (SC)", "C": "NIMONIC* PK33", "D": "REN\u00c9* 95"}, "correct_answer": "B"}
{"id": "mcq_2hop_cfr_015", "subtype": "comp_filter_rank", "question": "Among alloys with W content greater than 3%, which has the highest yield strength at room temperature?\n\nA) REN\u00c9* 88DT (forged)\nB) REN\u00c9* 95\nC) CMSX-2*(SC)\nD) UNITEMP* AF2-1DA", "options": {"A": "REN\u00c9* 88DT (forged)", "B": "REN\u00c9* 95", "C": "CMSX-2*(SC)", "D": "UNITEMP* AF2-1DA"}, "correct_answer": "B"}
{"id": "mcq_2hop_pair_009", "subtype": "pairwise_comparison", "question": "At 982\u00b0C, which of these alloys has the highest tensile strength?\n\nA) MAR-M* 246\nB) TAZ-8A\nC) M-22\nD) PWA*1484*(SC)", "options": {"A": "MAR-M* 246", "B": "TAZ-8A", "C": "M-22", "D": "PWA*1484*(SC)"}, "correct_answer": "D"}
{"id": "mcq_2hop_cfr_005", "subtype": "comp_filter_rank", "question": "Among alloys with Cr content greater than 15%, which has the lowest tensile strength at room temperature?\n\nA) INCONEL* 690\nB) Cast Alloy 625\nC) HAYNES* HR-120\nD) NIMOCAST* 90", "options": {"A": "INCONEL* 690", "B": "Cast Alloy 625", "C": "HAYNES* HR-120", "D": "NIMOCAST* 90"}, "correct_answer": "D"}
{"id": "mcq_2hop_pair_015", "subtype": "pairwise_comparison", "question": "At 649\u00b0C, which of these alloys has the lowest tensile strength?\n\nA) TD Nickel\nB) PYROMET* 860\nC) PWA*1484*(SC)\nD) M-22", "options": {"A": "TD Nickel", "B": "PYROMET* 860", "C": "PWA*1484*(SC)", "D": "M-22"}, "correct_answer": "A"}
{"id": "mcq_2hop_pair_021", "subtype": "pairwise_comparison", "question": "At 760\u00b0C, which of these alloys has the lowest elongation?\n\nA) MAR-M* 421\nB) RGT* 4\nC) Cast Alloy 625\nD) TD Nickel", "options": {"A": "MAR-M* 421", "B": "RGT* 4", "C": "Cast Alloy 625", "D": "TD Nickel"}, "correct_answer": "A"}
{"id": "mcq_2hop_pair_007", "subtype": "pairwise_comparison", "question": "At 871\u00b0C, which of these alloys has the highest elongation?\n\nA) IN-792\nB) MAR-M* 432\nC) INCONEL* 601\nD) UDIMET* 700", "options": {"A": "IN-792", "B": "MAR-M* 432", "C": "INCONEL* 601", "D": "UDIMET* 700"}, "correct_answer": "C"}
{"id": "mcq_2hop_filt_003", "subtype": "filtered_ranking", "question": "Among cast alloys, which has the lowest yield strength at room temperature?\n\nA) NIMOCAST* 90\nB) Cast Alloy 625\nC) NIMOCAST* 80\nD) GMR-235", "options": {"A": "NIMOCAST* 90", "B": "Cast Alloy 625", "C": "NIMOCAST* 80", "D": "GMR-235"}, "correct_answer": "B"}
{"id": "mcq_2hop_ret_002", "subtype": "temp_retention", "question": "Which of these alloys retains the least of its room-temperature tensile strength at 982\u00b0C?\n\nA) MAR-M* 200(DS)\nB) HAYNES* HR-160\nC) TAZ-8B(DS)\nD) HAYNES* 214 (sheet)", "options": {"A": "MAR-M* 200(DS)", "B": "HAYNES* HR-160", "C": "TAZ-8B(DS)", "D": "HAYNES* 214 (sheet)"}, "correct_answer": "D"}
{"id": "mcq_2hop_pair_022", "subtype": "pairwise_comparison", "question": "At 982\u00b0C, which of these alloys has the highest yield strength?\n\nA) HAYNES* HR-120\nB) IN-587\nC) MAR-M* 200(DS)\nD) HASTELLOY* S", "options": {"A": "HAYNES* HR-120", "B": "IN-587", "C": "MAR-M* 200(DS)", "D": "HASTELLOY* S"}, "correct_answer": "C"}
{"id": "mcq_2hop_pair_023", "subtype": "pairwise_comparison", "question": "At 982\u00b0C, which of these alloys has the lowest elongation?\n\nA) HAYNES* 214 (sheet)\nB) IN-100\nC) TAZ-8A\nD) IN-939", "options": {"A": "HAYNES* 214 (sheet)", "B": "IN-100", "C": "TAZ-8A", "D": "IN-939"}, "correct_answer": "C"}
{"id": "mcq_2hop_dual_007", "subtype": "dual_threshold", "question": "Which of these alloys has BOTH yield strength above 1000 MPa AND elongation above 15% at room temperature?\n\nA) INCONEL* 706\nB) NIMONIC* PK33\nC) NIMONIC* 75\nD) Cast Alloy 625", "options": {"A": "INCONEL* 706", "B": "NIMONIC* PK33", "C": "NIMONIC* 75", "D": "Cast Alloy 625"}, "correct_answer": "A"}
{"id": "mcq_2hop_cfr_022", "subtype": "comp_filter_rank", "question": "Among alloys with Co content greater than 15%, which has the lowest elongation at room temperature?\n\nA) IN-939\nB) NIMOCAST* 90\nC) MAR-M* 432\nD) IN-597", "options": {"A": "IN-939", "B": "NIMOCAST* 90", "C": "MAR-M* 432", "D": "IN-597"}, "correct_answer": "A"}
{"id": "mcq_2hop_cfr_016", "subtype": "comp_filter_rank", "question": "Among alloys with Cr content greater than 20%, which has the highest density at room temperature?\n\nA) INCONEL* 617\nB) NIMONIC* 86\nC) Cast Alloy 625\nD) INCONEL* 625", "options": {"A": "INCONEL* 617", "B": "NIMONIC* 86", "C": "Cast Alloy 625", "D": "INCONEL* 625"}, "correct_answer": "B"}
{"id": "mcq_2hop_dual_008", "subtype": "dual_threshold", "question": "Which of these alloys has BOTH elongation above 30% AND tensile strength above 700 MPa at room temperature?\n\nA) NIMONIC* 75\nB) NIMONIC* 942\nC) MAR-M* 432\nD) IN-162", "options": {"A": "NIMONIC* 75", "B": "NIMONIC* 942", "C": "MAR-M* 432", "D": "IN-162"}, "correct_answer": "A"}
{"id": "mcq_2hop_pair_013", "subtype": "pairwise_comparison", "question": "At 871\u00b0C, which of these alloys has the highest elastic modulus?\n\nA) UDIMET* 700\nB) NIMONIC* 105\nC) INCONEL* 617\nD) NIMONIC* 80A", "options": {"A": "UDIMET* 700", "B": "NIMONIC* 105", "C": "INCONEL* 617", "D": "NIMONIC* 80A"}, "correct_answer": "A"}
{"id": "mcq_2hop_filt_006", "subtype": "filtered_ranking", "question": "Among wrought alloys, which has the highest density at room temperature?\n\nA) IN-102\nB) TD Nickel\nC) NIMONIC* 86\nD) HASTELLOY* S", "options": {"A": "IN-102", "B": "TD Nickel", "C": "NIMONIC* 86", "D": "HASTELLOY* S"}, "correct_answer": "B"}
{"id": "mcq_2hop_ret_013", "subtype": "temp_retention", "question": "Which of these alloys retains the least of its room-temperature tensile strength at 538\u00b0C?\n\nA) IN-587\nB) UDIMET* 720CR\nC) M-252\nD) TD Nickel", "options": {"A": "IN-587", "B": "UDIMET* 720CR", "C": "M-252", "D": "TD Nickel"}, "correct_answer": "D"}
{"id": "mcq_2hop_ret_015", "subtype": "temp_retention", "question": "Which of these alloys retains the most of its room-temperature tensile strength at 982\u00b0C?\n\nA) M-22\nB) MAR-M* 432\nC) NIMONIC* PK33\nD) INCONEL* 625", "options": {"A": "M-22", "B": "MAR-M* 432", "C": "NIMONIC* PK33", "D": "INCONEL* 625"}, "correct_answer": "A"}
{"id": "mcq_2hop_ret_017", "subtype": "temp_retention", "question": "Which of these alloys retains the most of its room-temperature yield strength at 649\u00b0C?\n\nA) NIMONIC* PK33\nB) INCONEL* 617\nC) B-1900\nD) HAYNES* HR-120", "options": {"A": "NIMONIC* PK33", "B": "INCONEL* 617", "C": "B-1900", "D": "HAYNES* HR-120"}, "correct_answer": "C"}
{"id": "mcq_2hop_ret_019", "subtype": "temp_retention", "question": "Which of these alloys retains the least of its room-temperature yield strength at 760\u00b0C?\n\nA) IN-587\nB) TD Nickel\nC) REN\u00c9* 125\nD) UDIMET* 700", "options": {"A": "IN-587", "B": "TD Nickel", "C": "REN\u00c9* 125", "D": "UDIMET* 700"}, "correct_answer": "B"}
{"id": "mcq_2hop_filt_008", "subtype": "filtered_ranking", "question": "Among cast alloys, which has the lowest elongation at room temperature?\n\nA) IN-792\nB) MAR-M* 421\nC) GMR-235\nD) MAR-M* 246", "options": {"A": "IN-792", "B": "MAR-M* 421", "C": "GMR-235", "D": "MAR-M* 246"}, "correct_answer": "C"}
{"id": "mcq_2hop_ret_006", "subtype": "temp_retention", "question": "Which of these alloys retains the most of its room-temperature tensile strength at 871\u00b0C?\n\nA) M-22\nB) NIMONIC* PK33\nC) IN-939\nD) WAZ-20(DS)", "options": {"A": "M-22", "B": "NIMONIC* PK33", "C": "IN-939", "D": "WAZ-20(DS)"}, "correct_answer": "A"}
{"id": "mcq_2hop_dual_012", "subtype": "dual_threshold", "question": "Which of these alloys has BOTH tensile strength above 1100 MPa AND yield strength above 900 MPa at room temperature?\n\nA) NIMONIC* 115\nB) NIMONIC* 942\nC) RGT* 4\nD) PYROMET* 860", "options": {"A": "NIMONIC* 115", "B": "NIMONIC* 942", "C": "RGT* 4", "D": "PYROMET* 860"}, "correct_answer": "B"}
{"id": "mcq_2hop_pair_016", "subtype": "pairwise_comparison", "question": "At 649\u00b0C, which of these alloys has the lowest elastic modulus?\n\nA) MAR-M* 200(DS)\nB) IN-597\nC) CM 247LC*(DS)\nD) REN\u00c9* 95", "options": {"A": "MAR-M* 200(DS)", "B": "IN-597", "C": "CM 247LC*(DS)", "D": "REN\u00c9* 95"}, "correct_answer": "A"}
{"id": "mcq_2hop_cfr_017", "subtype": "comp_filter_rank", "question": "Among alloys with Fe content greater than 5%, which has the lowest elongation at room temperature?\n\nA) Cast Alloy 718\nB) GMR-235\nC) NIMONIC* 942\nD) UDIMET* 630", "options": {"A": "Cast Alloy 718", "B": "GMR-235", "C": "NIMONIC* 942", "D": "UDIMET* 630"}, "correct_answer": "B"}
{"id": "mcq_2hop_dual_010", "subtype": "dual_threshold", "question": "Which of these alloys has BOTH tensile strength above 900 MPa AND density below 7.5 g/cm\u00b3 at room temperature?\n\nA) IN-100\nB) CMSX-4*(SC)\nC) REN\u00c9* 41\nD) REN\u00c9* 220C", "options": {"A": "IN-100", "B": "CMSX-4*(SC)", "C": "REN\u00c9* 41", "D": "REN\u00c9* 220C"}, "correct_answer": "A"}
{"id": "mcq_2hop_ret_010", "subtype": "temp_retention", "question": "Which of these alloys retains the most of its room-temperature tensile strength at 760\u00b0C?\n\nA) INCONEL* 601\nB) M-22\nC) MAR-M* 200(DS)\nD) NIMONIC* 75", "options": {"A": "INCONEL* 601", "B": "M-22", "C": "MAR-M* 200(DS)", "D": "NIMONIC* 75"}, "correct_answer": "B"}
{"id": "mcq_2hop_cfr_008", "subtype": "comp_filter_rank", "question": "Among alloys with Co content greater than 10%, which has the lowest yield strength at room temperature?\n\nA) INCONEL* 617\nB) HAYNES* HR-160\nC) NIMOCAST* 90\nD) NIMONIC* 263", "options": {"A": "INCONEL* 617", "B": "HAYNES* HR-160", "C": "NIMOCAST* 90", "D": "NIMONIC* 263"}, "correct_answer": "A"}
{"id": "mcq_2hop_pair_020", "subtype": "pairwise_comparison", "question": "At 427\u00b0C, which of these alloys has the lowest elastic modulus?\n\nA) Alloy 713C\nB) NIMONIC* 75\nC) MAR-M* 200(DS)\nD) HAYNES* HR-120", "options": {"A": "Alloy 713C", "B": "NIMONIC* 75", "C": "MAR-M* 200(DS)", "D": "HAYNES* HR-120"}, "correct_answer": "C"}
{"id": "mcq_2hop_pair_003", "subtype": "pairwise_comparison", "question": "At 1093\u00b0C, which of these alloys has the highest yield strength?\n\nA) CMSX-2*(SC)\nB) HASTELLOY* S\nC) INCONEL* 617\nD) HAYNES* HR-160", "options": {"A": "CMSX-2*(SC)", "B": "HASTELLOY* S", "C": "INCONEL* 617", "D": "HAYNES* HR-160"}, "correct_answer": "A"}
{"id": "mcq_2hop_dual_015", "subtype": "dual_threshold", "question": "Which of these alloys has BOTH tensile strength above 700 MPa AND elongation above 40% at room temperature?\n\nA) REN\u00c9* 88DT (forged)\nB) IN-939\nC) GMR-235\nD) HAYNES* HR-160", "options": {"A": "REN\u00c9* 88DT (forged)", "B": "IN-939", "C": "GMR-235", "D": "HAYNES* HR-160"}, "correct_answer": "D"}
{"id": "mcq_2hop_ret_005", "subtype": "temp_retention", "question": "Which of these alloys retains the least of its room-temperature tensile strength at 649\u00b0C?\n\nA) INCONEL* 617\nB) TD Nickel\nC) NIMONIC* PE11\nD) IN-587", "options": {"A": "INCONEL* 617", "B": "TD Nickel", "C": "NIMONIC* PE11", "D": "IN-587"}, "correct_answer": "B"}
{"id": "mcq_2hop_cfr_010", "subtype": "comp_filter_rank", "question": "Among alloys with Nb content greater than 3%, which has the highest density at room temperature?\n\nA) Cast Alloy 625\nB) REN\u00c9* 220C\nC) INCONEL* 625\nD) UDIMET* 630", "options": {"A": "Cast Alloy 625", "B": "REN\u00c9* 220C", "C": "INCONEL* 625", "D": "UDIMET* 630"}, "correct_answer": "B"}
{"id": "mcq_2hop_cfr_014", "subtype": "comp_filter_rank", "question": "Among alloys with Co content greater than 10%, which has the highest yield strength at room temperature?\n\nA) MAR-M* 432\nB) REN\u00c9* 41\nC) UDIMET* 700\nD) REN\u00c9* 88DT (forged)", "options": {"A": "MAR-M* 432", "B": "REN\u00c9* 41", "C": "UDIMET* 700", "D": "REN\u00c9* 88DT (forged)"}, "correct_answer": "D"}
{"id": "mcq_2hop_ret_001", "subtype": "temp_retention", "question": "Which of these alloys retains the most of its room-temperature yield strength at 982\u00b0C?\n\nA) NIMONIC* 115\nB) HAYNES* HR-120\nC) MAR-M* 200(DS)\nD) NIMONIC* PK33", "options": {"A": "NIMONIC* 115", "B": "HAYNES* HR-120", "C": "MAR-M* 200(DS)", "D": "NIMONIC* PK33"}, "correct_answer": "C"}
{"id": "mcq_2hop_pair_012", "subtype": "pairwise_comparison", "question": "At 760\u00b0C, which of these alloys has the highest yield strength?\n\nA) REN\u00c9* 95\nB) IN-100\nC) NIMONIC* 80A\nD) M-22", "options": {"A": "REN\u00c9* 95", "B": "IN-100", "C": "NIMONIC* 80A", "D": "M-22"}, "correct_answer": "A"}
{"id": "mcq_2hop_cfr_023", "subtype": "comp_filter_rank", "question": "Among alloys with Co content greater than 10%, which has the highest tensile strength at room temperature?\n\nA) REN\u00c9* 41\nB) UDIMET* 400\nC) UDIMET* 700\nD) REN\u00c9* 88DT (forged)", "options": {"A": "REN\u00c9* 41", "B": "UDIMET* 400", "C": "UDIMET* 700", "D": "REN\u00c9* 88DT (forged)"}, "correct_answer": "D"}
{"id": "mcq_2hop_dual_011", "subtype": "dual_threshold", "question": "Which of these alloys has BOTH yield strength above 500 MPa AND elongation above 30% at room temperature?\n\nA) MAR-M* 200(DS)\nB) CMSX-2*(SC)\nC) NIMONIC* 80A\nD) NIMONIC* 75", "options": {"A": "MAR-M* 200(DS)", "B": "CMSX-2*(SC)", "C": "NIMONIC* 80A", "D": "NIMONIC* 75"}, "correct_answer": "C"}
{"id": "mcq_2hop_filt_015", "subtype": "filtered_ranking", "question": "Among wrought alloys, which has the lowest density at room temperature?\n\nA) HAYNES* 214 (sheet)\nB) NIMONIC* 115\nC) NIMONIC* 105\nD) UDIMET* 700", "options": {"A": "HAYNES* 214 (sheet)", "B": "NIMONIC* 115", "C": "NIMONIC* 105", "D": "UDIMET* 700"}, "correct_answer": "B"}
{"id": "mcq_2hop_filt_007", "subtype": "filtered_ranking", "question": "Among cast alloys, which has the highest elongation at room temperature?\n\nA) Alloy 713LC\nB) PWA*1484*(SC)\nC) NIMOCAST* 80\nD) Cast Alloy 625", "options": {"A": "Alloy 713LC", "B": "PWA*1484*(SC)", "C": "NIMOCAST* 80", "D": "Cast Alloy 625"}, "correct_answer": "D"}
{"id": "mcq_2hop_pair_018", "subtype": "pairwise_comparison", "question": "At 760\u00b0C, which of these alloys has the lowest elastic modulus?\n\nA) MAR-M* 421\nB) NIMONIC* 942\nC) CM 247LC*(DS)\nD) MAR-M* 200(DS)", "options": {"A": "MAR-M* 421", "B": "NIMONIC* 942", "C": "CM 247LC*(DS)", "D": "MAR-M* 200(DS)"}, "correct_answer": "D"}
{"id": "mcq_2hop_dual_002", "subtype": "dual_threshold", "question": "Which of these alloys has BOTH yield strength above 900 MPa AND elongation above 10% at room temperature?\n\nA) INCONEL* 690\nB) REN\u00c9* 41\nC) NIMONIC* 105\nD) HAYNES* HR-160", "options": {"A": "INCONEL* 690", "B": "REN\u00c9* 41", "C": "NIMONIC* 105", "D": "HAYNES* HR-160"}, "correct_answer": "B"}
{"id": "mcq_2hop_dual_006", "subtype": "dual_threshold", "question": "Which of these alloys has BOTH tensile strength above 1200 MPa AND elongation above 15% at room temperature?\n\nA) UNITEMP* AF2-1DA\nB) HAYNES* HR-120\nC) TD Nickel\nD) INCONEL* 718", "options": {"A": "UNITEMP* AF2-1DA", "B": "HAYNES* HR-120", "C": "TD Nickel", "D": "INCONEL* 718"}, "correct_answer": "D"}
{"id": "mcq_2hop_filt_012", "subtype": "filtered_ranking", "question": "Among wrought alloys, which has the highest yield strength at room temperature?\n\nA) REN\u00c9* 88DT (forged)\nB) REN\u00c9* 95\nC) INCONEL* 718\nD) UDIMET* 630", "options": {"A": "REN\u00c9* 88DT (forged)", "B": "REN\u00c9* 95", "C": "INCONEL* 718", "D": "UDIMET* 630"}, "correct_answer": "D"}
{"id": "mcq_2hop_ret_016", "subtype": "temp_retention", "question": "Which of these alloys retains the least of its room-temperature yield strength at 871\u00b0C?\n\nA) IN-792\nB) NIMOCAST* 90\nC) HAYNES* 214 (sheet)\nD) M-252", "options": {"A": "IN-792", "B": "NIMOCAST* 90", "C": "HAYNES* 214 (sheet)", "D": "M-252"}, "correct_answer": "B"}
{"id": "mcq_2hop_pair_004", "subtype": "pairwise_comparison", "question": "At 1093\u00b0C, which of these alloys has the highest tensile strength?\n\nA) PWA*1484*(SC)\nB) UDIMET* 700\nC) IN-100\nD) HASTELLOY* S", "options": {"A": "PWA*1484*(SC)", "B": "UDIMET* 700", "C": "IN-100", "D": "HASTELLOY* S"}, "correct_answer": "A"}
{"id": "mcq_2hop_ret_011", "subtype": "temp_retention", "question": "Which of these alloys retains the most of its room-temperature yield strength at 871\u00b0C?\n\nA) M-22\nB) NIMONIC* 75\nC) MAR-M* 246\nD) REN\u00c9* 125", "options": {"A": "M-22", "B": "NIMONIC* 75", "C": "MAR-M* 246", "D": "REN\u00c9* 125"}, "correct_answer": "A"}
{"id": "mcq_2hop_ret_008", "subtype": "temp_retention", "question": "Which of these alloys retains the most of its room-temperature tensile strength at 649\u00b0C?\n\nA) Alloy 713LC\nB) HASTELLOY* S\nC) INCONEL* X750\nD) Cast Alloy 625", "options": {"A": "Alloy 713LC", "B": "HASTELLOY* S", "C": "INCONEL* X750", "D": "Cast Alloy 625"}, "correct_answer": "A"}
{"id": "mcq_2hop_dual_014", "subtype": "dual_threshold", "question": "Which of these alloys has BOTH yield strength above 800 MPa AND tensile strength above 1100 MPa at room temperature?\n\nA) Cast Alloy 718\nB) IN-597\nC) PWA*1484*(SC)\nD) PYROMET* 860", "options": {"A": "Cast Alloy 718", "B": "IN-597", "C": "PWA*1484*(SC)", "D": "PYROMET* 860"}, "correct_answer": "D"}
{"id": "mcq_2hop_ret_007", "subtype": "temp_retention", "question": "Which of these alloys retains the least of its room-temperature tensile strength at 760\u00b0C?\n\nA) IN-939\nB) REN\u00c9* 220C\nC) PWA*1484*(SC)\nD) INCONEL* 601", "options": {"A": "IN-939", "B": "REN\u00c9* 220C", "C": "PWA*1484*(SC)", "D": "INCONEL* 601"}, "correct_answer": "D"}
{"id": "mcq_2hop_filt_013", "subtype": "filtered_ranking", "question": "Among cast alloys, which has the highest density at room temperature?\n\nA) WAZ-20(DS)\nB) Cast Alloy 625\nC) REN\u00c9* 220C\nD) PWA*1484*(SC)", "options": {"A": "WAZ-20(DS)", "B": "Cast Alloy 625", "C": "REN\u00c9* 220C", "D": "PWA*1484*(SC)"}, "correct_answer": "C"}
{"id": "mcq_2hop_cfr_009", "subtype": "comp_filter_rank", "question": "Among alloys with Al content greater than 4%, which has the highest elongation at room temperature?\n\nA) PWA*1484*(SC)\nB) NIMONIC* 115\nC) HAYNES* 214 (sheet)\nD) UDIMET* 700", "options": {"A": "PWA*1484*(SC)", "B": "NIMONIC* 115", "C": "HAYNES* 214 (sheet)", "D": "UDIMET* 700"}, "correct_answer": "C"}
{"id": "mcq_2hop_cfr_002", "subtype": "comp_filter_rank", "question": "Among alloys with Co content greater than 10%, which has the lowest elongation at room temperature?\n\nA) IN-939\nB) REN\u00c9* 220C\nC) UDIMET* 720CR\nD) MAR-M* 432", "options": {"A": "IN-939", "B": "REN\u00c9* 220C", "C": "UDIMET* 720CR", "D": "MAR-M* 432"}, "correct_answer": "A"}
{"id": "mcq_2hop_ret_003", "subtype": "temp_retention", "question": "Which of these alloys retains the least of its room-temperature yield strength at 538\u00b0C?\n\nA) NIMONIC* 942\nB) TD Nickel\nC) IN-587\nD) UNITEMP* AF2-1DA", "options": {"A": "NIMONIC* 942", "B": "TD Nickel", "C": "IN-587", "D": "UNITEMP* AF2-1DA"}, "correct_answer": "B"}
{"id": "mcq_2hop_dual_003", "subtype": "dual_threshold", "question": "Which of these alloys has BOTH tensile strength above 1000 MPa AND elongation above 20% at room temperature?\n\nA) TAZ-8B(DS)\nB) NIMONIC* PE11\nC) REN\u00c9* 220C\nD) HAYNES* HR-120", "options": {"A": "TAZ-8B(DS)", "B": "NIMONIC* PE11", "C": "REN\u00c9* 220C", "D": "HAYNES* HR-120"}, "correct_answer": "B"}
{"id": "mcq_2hop_ret_012", "subtype": "temp_retention", "question": "Which of these alloys retains the most of its room-temperature yield strength at 760\u00b0C?\n\nA) REN\u00c9* 88DT (forged)\nB) Alloy 713C\nC) UDIMET* 630\nD) M-22", "options": {"A": "REN\u00c9* 88DT (forged)", "B": "Alloy 713C", "C": "UDIMET* 630", "D": "M-22"}, "correct_answer": "D"}
{"id": "mcq_2hop_filt_011", "subtype": "filtered_ranking", "question": "Among wrought alloys, which has the lowest tensile strength at room temperature?\n\nA) TD Nickel\nB) HAYNES* HR-120\nC) INCONEL* 690\nD) INCONEL* 617", "options": {"A": "TD Nickel", "B": "HAYNES* HR-120", "C": "INCONEL* 690", "D": "INCONEL* 617"}, "correct_answer": "A"}
{"id": "mcq_2hop_pair_010", "subtype": "pairwise_comparison", "question": "At 538\u00b0C, which of these alloys has the highest yield strength?\n\nA) RGT* 4\nB) IN-597\nC) REN\u00c9* 95\nD) UDIMET* 700", "options": {"A": "RGT* 4", "B": "IN-597", "C": "REN\u00c9* 95", "D": "UDIMET* 700"}, "correct_answer": "C"}
{"id": "mcq_2hop_filt_002", "subtype": "filtered_ranking", "question": "Among wrought alloys, which has the lowest yield strength at room temperature?\n\nA) INCONEL* 617\nB) HAYNES* HR-120\nC) INCONEL* 690\nD) NIMONIC* 75", "options": {"A": "INCONEL* 617", "B": "HAYNES* HR-120", "C": "INCONEL* 690", "D": "NIMONIC* 75"}, "correct_answer": "D"}
{"id": "mcq_2hop_pair_005", "subtype": "pairwise_comparison", "question": "At 871\u00b0C, which of these alloys has the highest yield strength?\n\nA) HAYNES* 214 (sheet)\nB) NIMONIC* 75\nC) CMSX-2*(SC)\nD) Cast Alloy 625", "options": {"A": "HAYNES* 214 (sheet)", "B": "NIMONIC* 75", "C": "CMSX-2*(SC)", "D": "Cast Alloy 625"}, "correct_answer": "C"}
{"id": "mcq_2hop_pair_011", "subtype": "pairwise_comparison", "question": "At 538\u00b0C, which of these alloys has the highest elongation?\n\nA) NIMONIC* 105\nB) HAYNES* HR-160\nC) MAR-M* 421\nD) INCONEL* 706", "options": {"A": "NIMONIC* 105", "B": "HAYNES* HR-160", "C": "MAR-M* 421", "D": "INCONEL* 706"}, "correct_answer": "B"}
{"id": "mcq_2hop_dual_013", "subtype": "dual_threshold", "question": "Which of these alloys has BOTH elongation above 20% AND density below 8.0 g/cm\u00b3 at room temperature?\n\nA) INCONEL* 625\nB) NIMONIC* 115\nC) NIMOCAST* 90\nD) IN-939", "options": {"A": "INCONEL* 625", "B": "NIMONIC* 115", "C": "NIMOCAST* 90", "D": "IN-939"}, "correct_answer": "B"}
{"id": "mcq_2hop_cfr_012", "subtype": "comp_filter_rank", "question": "Among alloys with Nb content greater than 3%, which has the highest elongation at room temperature?\n\nA) UDIMET* 630\nB) Cast Alloy 625\nC) INCONEL* 718\nD) INCONEL* 625", "options": {"A": "UDIMET* 630", "B": "Cast Alloy 625", "C": "INCONEL* 718", "D": "INCONEL* 625"}, "correct_answer": "D"}
{"id": "mcq_2hop_cfr_021", "subtype": "comp_filter_rank", "question": "Among alloys with W content greater than 3%, which has the highest tensile strength at room temperature?\n\nA) CMSX-2*(SC)\nB) REN\u00c9* 95\nC) UNITEMP* AF2-1DA\nD) REN\u00c9* 88DT (forged)", "options": {"A": "CMSX-2*(SC)", "B": "REN\u00c9* 95", "C": "UNITEMP* AF2-1DA", "D": "REN\u00c9* 88DT (forged)"}, "correct_answer": "B"}
{"id": "mcq_2hop_cfr_001", "subtype": "comp_filter_rank", "question": "Among alloys with W content greater than 3%, which has the lowest yield strength at room temperature?\n\nA) M-22\nB) REN\u00c9* 125\nC) MAR-M* 246\nD) MAR-M* 200(DS)", "options": {"A": "M-22", "B": "REN\u00c9* 125", "C": "MAR-M* 246", "D": "MAR-M* 200(DS)"}, "correct_answer": "A"}
{"id": "mcq_2hop_ret_020", "subtype": "temp_retention", "question": "Which of these alloys retains the least of its room-temperature tensile strength at 871\u00b0C?\n\nA) INCONEL* 601\nB) M-252\nC) NIMONIC* 115\nD) IN-100", "options": {"A": "INCONEL* 601", "B": "M-252", "C": "NIMONIC* 115", "D": "IN-100"}, "correct_answer": "A"}
