Repository: AlexLecu/AlloyGraph

<div align="center">

# 🔬 AlloyGraph

## 📖 Overview

AlloyGraph is an open-source platform that predicts mechanical properties of nickel-based superalloys, designs new alloy compositions, and answers natural language questions about superalloy data. It integrates three complementary approaches:

| Component | Description |
|-----------|-------------|
| 🧠 **Knowledge Graph** | 77 experimentally characterised alloys in GraphDB (RDF) + Weaviate (vector search), structured by an OWL 2 DL ontology with HermiT reasoning |
| ⚙️ **Physics-Informed ML** | XGBoost + Random Forest ensemble trained on 50–80 physics-based features (Morinaga Md, lattice mismatch, SSS strengthening) |

File: evaluation/chatbot/data/mcq_general.jsonl
{"id": "mcq_chatbot_001", "subtype": "mechanism_property_link", "question": "Gamma-prime precipitation strengthens alloys at high temperature. Coarsening reduces this effect. Which mechanism most directly reduces yield strength above 800\u00b0C? Pick A, B, C, or D.\n\nA) Gamma-prime coarsening\nB) Solid-solution strengthening\nC) Grain boundary strengthening\nD) Room-temperature ductility", "options": {"A": "Gamma-prime coarsening", "B": "Solid-solution strengthening", "C": "Grain boundary strengthening", "D": "Room-temperature ductility"}, "correct_answer": "A", "reasoning_hops": ["Gamma-prime impedes dislocations to strengthen alloys", "Coarsening at high temperature reduces the effectiveness of gamma-prime", "Other options do not directly weaken high-temperature yield strength", "Therefore, gamma-prime coarsening most directly reduces yield strength"]}
{"id": "mcq_chatbot_002", "subtype": "filtered_ranking", "question": "Which factor most strongly affects creep rupture life above 900\u00b0C? Pick A, B, C, or D.\n\nA) Grain boundary stability\nB) Room-temperature ductility\nC) Alloy density\nD) Elastic modulus", "options": {"A": "Grain boundary stability", "B": "Room-temperature ductility", "C": "Alloy density", "D": "Elastic modulus"}, "correct_answer": "A", "reasoning_hops": ["Creep rupture occurs along grain boundaries at high temperature", "Room-temperature ductility, density, and modulus have less effect on creep rupture", "Therefore, grain boundary stability dominates high-temperature creep performance"]}
{"id": "mcq_chatbot_003", "subtype": "threshold_comparison", "question": "If microstructural coarsening occurs during service, which property is expected to drop first? Pick A, B, C, or D.\n\nA) Yield strength\nB) Elastic modulus\nC) Creep resistance\nD) Thermal conductivity", "options": {"A": "Yield strength", "B": "Elastic modulus", "C": "Creep resistance", "D": "Thermal conductivity"}, "correct_answer": "A", "reasoning_hops": ["Coarsening reduces the effectiveness of precipitation strengthening", "Elastic modulus and thermal conductivity are less sensitive to microstructure changes", "Creep resistance declines later than yield strength", "Therefore, yield strength drops first"]}
{"id": "mcq_chatbot_004", "subtype": "mechanism_threshold", "question": "Which mechanism is most likely to improve creep resistance at elevated temperatures? Pick A, B, C, or D.\n\nA) Fine, stable precipitates\nB) Increased room-temperature ductility\nC) Increased alloy density\nD) Random grain orientation", "options": {"A": "Fine, stable precipitates", "B": "Increased room-temperature ductility", "C": "Increased alloy density", "D": "Random grain orientation"}, "correct_answer": "A", "reasoning_hops": ["Fine precipitates hinder dislocation motion at high temperature", "Room-temperature ductility and density changes do not directly improve creep", "Random grain orientation may even reduce creep resistance", "Therefore, fine, stable precipitates improve creep"]}
{"id": "mcq_chatbot_005", "subtype": "multi_hop_ranking", "question": "Which property is most sensitive to microstructural degradation at 1000\u00b0C? Pick A, B, C, or D.\n\nA) Yield strength\nB) Elastic modulus\nC) Thermal conductivity\nD) Density", "options": {"A": "Yield strength", "B": "Elastic modulus", "C": "Thermal conductivity", "D": "Density"}, "correct_answer": "A", "reasoning_hops": ["Yield strength depends on microstructural barriers like precipitates", "Elastic modulus, thermal conductivity, and density are less sensitive to microstructure", "Therefore, yield strength is most sensitive to microstructural degradation"]}
{"id": "mcq_chatbot_006", "subtype": "property_intersection", "question": "Which combination is most difficult to achieve simultaneously in high-temperature alloys? Pick A, B, C, or D.\n\nA) High tensile strength and high oxidation resistance\nB) Moderate tensile strength and moderate ductility\nC) High ductility and low modulus\nD) Moderate creep resistance and moderate thermal conductivity", "options": {"A": "High tensile strength and high oxidation resistance", "B": "Moderate tensile strength and moderate ductility", "C": "High ductility and low modulus", "D": "Moderate creep resistance and moderate thermal conductivity"}, "correct_answer": "A", "reasoning_hops": ["High tensile strength requires precipitation strengthening", "High oxidation resistance requires special alloying", "Achieving both simultaneously at high temperature is challenging", "Therefore, A is the most difficult combination"]}
{"id": "mcq_chatbot_007", "subtype": "dual_threshold", "question": "Which combination of properties is harder to maintain at elevated temperatures? Pick A, B, C, or D.\n\nA) High tensile strength and high creep resistance\nB) Moderate tensile strength and moderate ductility\nC) High ductility and low yield strength\nD) Moderate corrosion resistance and room-temperature ductility", "options": {"A": "High tensile strength and high creep resistance", "B": "Moderate tensile strength and moderate ductility", "C": "High ductility and low yield strength", "D": "Moderate corrosion resistance and room-temperature ductility"}, "correct_answer": "A", "reasoning_hops": ["High tensile strength requires stable precipitates", "High creep resistance requires stable microstructure", "Maintaining both at high temperature is very challenging", "Therefore, A is harder to maintain"]}
{"id": "mcq_chatbot_008", "subtype": "retention_comparison", "question": "Which property typically drops fastest as temperature increases from 25\u00b0C to 871\u00b0C? Pick A, B, C, or D.\n\nA) Yield strength\nB) Elastic modulus\nC) Room-temperature ductility\nD) Corrosion resistance", "options": {"A": "Yield strength", "B": "Elastic modulus", "C": "Room-temperature ductility", "D": "Corrosion resistance"}, "correct_answer": "A", "reasoning_hops": ["Yield strength depends on microstructure which degrades at high temperature", "Elastic modulus and corrosion resistance decline more slowly", "Room-temperature ductility is less relevant at high temperature", "Therefore, yield strength drops fastest"]}
{"id": "mcq_chatbot_009", "subtype": "mechanism_comparison", "question": "Which microstructural feature is most effective for high-temperature strengthening? Pick A, B, C, or D.\n\nA) Stable fine precipitates\nB) Randomly oriented grains\nC) Large grain size\nD) Room-temperature ductility", "options": {"A": "Stable fine precipitates", "B": "Randomly oriented grains", "C": "Large grain size", "D": "Room-temperature ductility"}, "correct_answer": "A", "reasoning_hops": ["Fine precipitates block dislocations", "Grain orientation and size have smaller effect on high-temperature strength", "Room-temperature ductility does not contribute to high-temperature strengthening", "Therefore, stable fine precipitates are most effective"]}
{"id": "mcq_chatbot_010", "subtype": "filtered_ranking", "question": "Which factor most limits high-temperature creep life? Pick A, B, C, or D.\n\nA) Grain boundary instability\nB) Room-temperature elongation\nC) Elastic modulus\nD) Alloy density", "options": {"A": "Grain boundary instability", "B": "Room-temperature elongation", "C": "Elastic modulus", "D": "Alloy density"}, "correct_answer": "A", "reasoning_hops": ["Creep failure occurs at grain boundaries at high temperature", "Room-temperature properties and density have minimal effect on creep", "Elastic modulus does not strongly limit creep", "Therefore, grain boundary instability is most limiting"]}
{"id": "mcq_chatbot_011", "subtype": "mechanism_threshold", "question": "Which mechanism most directly improves high-temperature tensile strength? Pick A, B, C, or D.\n\nA) Precipitate strengthening\nB) Grain boundary misorientation\nC) Room-temperature ductility\nD) Alloy density increase", "options": {"A": "Precipitate strengthening", "B": "Grain boundary misorientation", "C": "Room-temperature ductility", "D": "Alloy density increase"}, "correct_answer": "A", "reasoning_hops": ["Precipitates block dislocations and strengthen alloys at high temperature", "Grain misorientation, ductility, and density changes do not provide direct high-temperature strengthening", "Therefore, precipitate strengthening is the main mechanism"]}
{"id": "mcq_chatbot_012", "subtype": "multi_hop_ranking", "question": "If high-temperature service causes coarsening of precipitates, which property declines first? Pick A, B, C, or D.\n\nA) Yield strength\nB) Creep resistance\nC) Elastic modulus\nD) Thermal conductivity", "options": {"A": "Yield strength", "B": "Creep resistance", "C": "Elastic modulus", "D": "Thermal conductivity"}, "correct_answer": "A", "reasoning_hops": ["Yield strength is most sensitive to precipitate size and spacing", "Creep resistance declines later as grain boundaries still resist deformation", "Elastic modulus and thermal conductivity are less sensitive", "Therefore, yield strength declines first"]}
{"id": "mcq_chatbot_013", "subtype": "property_intersection", "question": "Which combination of high-temperature properties is most difficult to achieve simultaneously? Pick A, B, C, or D.\n\nA) High creep resistance and high tensile strength\nB) Moderate tensile strength and moderate ductility\nC) Low modulus and high ductility\nD) Room-temperature corrosion resistance and ductility", "options": {"A": "High creep resistance and high tensile strength", "B": "Moderate tensile strength and moderate ductility", "C": "Low modulus and high ductility", "D": "Room-temperature corrosion resistance and ductility"}, "correct_answer": "A", "reasoning_hops": ["High creep resistance requires stable precipitates", "High tensile strength requires fine gamma-prime or other strengthening", "Achieving both simultaneously at elevated temperatures is challenging", "Therefore, A is the correct choice"]}
{"id": "mcq_chatbot_014", "subtype": "dual_threshold", "question": "Which property combination is hardest to maintain in service above 900\u00b0C? Pick A, B, C, or D.\n\nA) High tensile strength and high oxidation resistance\nB) Moderate tensile strength and moderate ductility\nC) Low yield strength and high ductility\nD) Room-temperature corrosion resistance and ductility", "options": {"A": "High tensile strength and high oxidation resistance", "B": "Moderate tensile strength and moderate ductility", "C": "Low yield strength and high ductility", "D": "Room-temperature corrosion resistance and ductility"}, "correct_answer": "A", "reasoning_hops": ["Oxidation resistance requires careful alloying", "High tensile strength depends on stable precipitates", "Combining both at elevated temperatures is challenging", "Therefore, A is the hardest combination to maintain"]}
{"id": "mcq_chatbot_015", "subtype": "mechanism_property_link", "question": "Which microstructural feature most effectively resists dislocation motion at high temperature? Pick A, B, C, or D.\n\nA) Fine, stable precipitates\nB) Random grain orientation\nC) Coarse grain boundaries\nD) Low density", "options": {"A": "Fine, stable precipitates", "B": "Random grain orientation", "C": "Coarse grain boundaries", "D": "Low density"}, "correct_answer": "A", "reasoning_hops": ["Fine precipitates block dislocations", "Random grain orientation and coarse boundaries are less effective at high temperature", "Low density does not resist dislocations", "Therefore, fine, stable precipitates are most effective"]}
{"id": "mcq_chatbot_016", "subtype": "filtered_ranking", "question": "Which factor has the largest impact on creep life above 950\u00b0C? Pick A, B, C, or D.\n\nA) Grain boundary stability\nB) Room-temperature ductility\nC) Elastic modulus\nD) Thermal conductivity", "options": {"A": "Grain boundary stability", "B": "Room-temperature ductility", "C": "Elastic modulus", "D": "Thermal conductivity"}, "correct_answer": "A", "reasoning_hops": ["Creep rupture occurs at grain boundaries at high temperature", "Elastic modulus, ductility, and thermal conductivity have smaller effects", "Therefore, grain boundary stability has the largest impact"]}
{"id": "mcq_chatbot_017", "subtype": "threshold_comparison", "question": "During high-temperature service, which property usually declines first? Pick A, B, C, or D.\n\nA) Yield strength\nB) Elastic modulus\nC) Thermal conductivity\nD) Room-temperature elongation", "options": {"A": "Yield strength", "B": "Elastic modulus", "C": "Thermal conductivity", "D": "Room-temperature elongation"}, "correct_answer": "A", "reasoning_hops": ["Yield strength depends on precipitate effectiveness", "Elastic modulus and thermal conductivity are less sensitive", "Room-temperature elongation is irrelevant at high temperature", "Therefore, yield strength declines first"]}
{"id": "mcq_chatbot_018", "subtype": "mechanism_threshold", "question": "Which mechanism most improves high-temperature creep resistance? Pick A, B, C, or D.\n\nA) Fine, stable precipitates\nB) High room-temperature ductility\nC) Increased density\nD) Random grain orientation", "options": {"A": "Fine, stable precipitates", "B": "High room-temperature ductility", "C": "Increased density", "D": "Random grain orientation"}, "correct_answer": "A", "reasoning_hops": ["Fine precipitates hinder dislocation motion at high temperature", "Room-temperature ductility and density do not improve creep directly", "Random grains can reduce creep resistance", "Therefore, fine, stable precipitates improve creep"]}
{"id": "mcq_chatbot_019", "subtype": "multi_hop_ranking", "question": "Which property is most sensitive to microstructural coarsening? Pick A, B, C, or D.\n\nA) Yield strength\nB) Elastic modulus\nC) Thermal conductivity\nD) Density", "options": {"A": "Yield strength", "B": "Elastic modulus", "C": "Thermal conductivity", "D": "Density"}, "correct_answer": "A", "reasoning_hops": ["Yield strength relies on precipitate barriers", "Elastic modulus, thermal conductivity, and density are less sensitive", "Therefore, yield strength is most sensitive to coarsening"]}
{"id": "mcq_chatbot_020", "subtype": "property_intersection", "question": "Which combination is hardest to achieve at high temperature? Pick A, B, C, or D.\n\nA) High creep resistance and high tensile strength\nB) Moderate tensile strength and moderate ductility\nC) High ductility and low modulus\nD) Room-temperature corrosion resistance and ductility", "options": {"A": "High creep resistance and high tensile strength", "B": "Moderate tensile strength and moderate ductility", "C": "High ductility and low modulus", "D": "Room-temperature corrosion resistance and ductility"}, "correct_answer": "A", "reasoning_hops": ["High creep resistance requires stable precipitates", "High tensile strength requires fine gamma-prime strengthening", "Achieving both at high temperature is very challenging", "Therefore, A is the hardest combination"]}
{"id": "mcq_chatbot_021", "subtype": "dual_threshold", "question": "Which combination is hardest to maintain above 900\u00b0C? Pick A, B, C, or D.\n\nA) High tensile strength and high oxidation resistance\nB) Moderate tensile strength and moderate ductility\nC) Low yield strength and high ductility\nD) Room-temperature corrosion resistance and ductility", "options": {"A": "High tensile strength and high oxidation resistance", "B": "Moderate tensile strength and moderate ductility", "C": "Low yield strength and high ductility", "D": "Room-temperature corrosion resistance and ductility"}, "correct_answer": "A", "reasoning_hops": ["Oxidation resistance requires specific alloying", "High tensile strength requires stable precipitates", "Combining both is challenging at high temperature", "Therefore, A is hardest to maintain"]}
{"id": "mcq_chatbot_022", "subtype": "mechanism_comparison", "question": "Which microstructural feature contributes most to high-temperature strengthening? Pick A, B, C, or D.\n\nA) Stable fine precipitates\nB) Random grain orientation\nC) Coarse grains\nD) Room-temperature ductility", "options": {"A": "Stable fine precipitates", "B": "Random grain orientation", "C": "Coarse grains", "D": "Room-temperature ductility"}, "correct_answer": "A", "reasoning_hops": ["Fine precipitates block dislocations", "Random orientation and coarse grains provide less strengthening", "Room-temperature ductility is irrelevant", "Therefore, fine, stable precipitates are most effective"]}
{"id": "mcq_chatbot_023", "subtype": "filtered_ranking", "question": "Which factor most limits creep rupture life above 950\u00b0C? Pick A, B, C, or D.\n\nA) Grain boundary instability\nB) Room-temperature ductility\nC) Elastic modulus\nD) Alloy density", "options": {"A": "Grain boundary instability", "B": "Room-temperature ductility", "C": "Elastic modulus", "D": "Alloy density"}, "correct_answer": "A", "reasoning_hops": ["Creep failure occurs along grain boundaries at high temperature", "Room-temperature properties and density have minimal effect", "Elastic modulus does not strongly limit creep", "Therefore, grain boundary instability is most limiting"]}
{"id": "mcq_chatbot_024", "subtype": "mechanism_threshold", "question": "Which mechanism most directly improves high-temperature tensile strength? Pick A, B, C, or D.\n\nA) Precipitate strengthening\nB) Grain boundary misorientation\nC) Room-temperature ductility\nD) Alloy density increase", "options": {"A": "Precipitate strengthening", "B": "Grain boundary misorientation", "C": "Room-temperature ductility", "D": "Alloy density increase"}, "correct_answer": "A", "reasoning_hops": ["Precipitates block dislocations and strengthen alloys", "Grain misorientation, ductility, and density do not directly strengthen at high temperature", "Therefore, precipitate strengthening is the main mechanism"]}
{"id": "mcq_chatbot_025", "subtype": "multi_hop_ranking", "question": "If service causes precipitate coarsening, which property declines first? Pick A, B, C, or D.\n\nA) Yield strength\nB) Creep resistance\nC) Elastic modulus\nD) Thermal conductivity", "options": {"A": "Yield strength", "B": "Creep resistance", "C": "Elastic modulus", "D": "Thermal conductivity"}, "correct_answer": "A", "reasoning_hops": ["Yield strength is most sensitive to precipitate size and spacing", "Creep resistance declines later", "Elastic modulus and thermal conductivity are less sensitive", "Therefore, yield strength declines first"]}
{"id": "mcq_chatbot_026", "subtype": "mechanism_property_link", "question": "Which strengthening mechanism is most reduced by high-temperature coarsening? Pick A, B, C, or D.\n\nA) Precipitate strengthening\nB) Solid-solution strengthening\nC) Grain boundary strengthening\nD) Work hardening", "options": {"A": "Precipitate strengthening", "B": "Solid-solution strengthening", "C": "Grain boundary strengthening", "D": "Work hardening"}, "correct_answer": "A", "reasoning_hops": ["Precipitate effectiveness is reduced by coarsening", "Solid-solution and grain boundary strengthening are less affected", "Work hardening is mainly strain dependent", "Therefore, precipitate strengthening is most reduced"]}
{"id": "mcq_chatbot_027", "subtype": "filtered_ranking", "question": "Which property is most sensitive to temperature increase from 25\u00b0C to 900\u00b0C? Pick A, B, C, or D.\n\nA) Yield strength\nB) Elastic modulus\nC) Density\nD) Room-temperature ductility", "options": {"A": "Yield strength", "B": "Elastic modulus", "C": "Density", "D": "Room-temperature ductility"}, "correct_answer": "A", "reasoning_hops": ["Yield strength depends on microstructure which degrades at high temperature", "Elastic modulus and density are less sensitive", "Room-temperature ductility is unaffected", "Therefore, yield strength is most sensitive"]}
{"id": "mcq_chatbot_028", "subtype": "threshold_comparison", "question": "Which property is hardest to maintain above 1000\u00b0C? Pick A, B, C, or D.\n\nA) Creep rupture life\nB) Elastic modulus\nC) Thermal conductivity\nD) Room-temperature elongation", "options": {"A": "Creep rupture life", "B": "Elastic modulus", "C": "Thermal conductivity", "D": "Room-temperature elongation"}, "correct_answer": "A", "reasoning_hops": ["Creep rupture life decreases rapidly at high temperature", "Elastic modulus and thermal conductivity decline more slowly", "Room-temperature elongation is not relevant at service temperature", "Therefore, creep rupture life is hardest to maintain"]}
{"id": "mcq_chatbot_029", "subtype": "mechanism_comparison", "question": "Which microstructural feature most effectively impedes dislocations at elevated temperature? Pick A, B, C, or D.\n\nA) Fine, stable precipitates\nB) Randomly oriented grains\nC) Coarse grain boundaries\nD) Low density", "options": {"A": "Fine, stable precipitates", "B": "Randomly oriented grains", "C": "Coarse grain boundaries", "D": "Low density"}, "correct_answer": "A", "reasoning_hops": ["Fine precipitates block dislocation motion effectively", "Grain orientation and coarse boundaries provide less hindrance", "Low density does not resist dislocations", "Therefore, fine, stable precipitates are most effective"]}
{"id": "mcq_chatbot_030", "subtype": "multi_hop_ranking", "question": "Which combination of high-temperature properties is most difficult to achieve simultaneously? Pick A, B, C, or D.\n\nA) High tensile strength and high creep resistance\nB) Moderate tensile strength and moderate ductility\nC) High ductility and low modulus\nD) Room-temperature corrosion resistance and ductility", "options": {"A": "High tensile strength and high creep resistance", "B": "Moderate tensile strength and moderate ductility", "C": "High ductility and low modulus", "D": "Room-temperature corrosion resistance and ductility"}, "correct_answer": "A", "reasoning_hops": ["High tensile strength requires fine precipitates", "High creep resistance requires stable microstructure", "Achieving both simultaneously is challenging", "Therefore, A is most difficult"]}
{"id": "mcq_chatbot_031", "subtype": "dual_threshold", "question": "Which combination is hardest to maintain at elevated temperatures? Pick A, B, C, or D.\n\nA) High tensile strength and high oxidation resistance\nB) Moderate tensile strength and moderate ductility\nC) Low yield strength and high ductility\nD) Room-temperature corrosion resistance and ductility", "options": {"A": "High tensile strength and high oxidation resistance", "B": "Moderate tensile strength and moderate ductility", "C": "Low yield strength and high ductility", "D": "Room-temperature corrosion resistance and ductility"}, "correct_answer": "A", "reasoning_hops": ["Oxidation resistance requires specific alloying", "High tensile strength requires stable precipitates", "Combining both at elevated temperatures is difficult", "Therefore, A is hardest to maintain"]}
{"id": "mcq_chatbot_032", "subtype": "mechanism_threshold", "question": "Which mechanism most directly improves high-temperature yield strength? Pick A, B, C, or D.\n\nA) Precipitate strengthening\nB) Grain boundary misorientation\nC) Room-temperature ductility\nD) Alloy density increase", "options": {"A": "Precipitate strengthening", "B": "Grain boundary misorientation", "C": "Room-temperature ductility", "D": "Alloy density increase"}, "correct_answer": "A", "reasoning_hops": ["Precipitates block dislocations", "Grain misorientation and density changes do not directly strengthen", "Room-temperature ductility is irrelevant", "Therefore, precipitate strengthening is the main mechanism"]}
{"id": "mcq_chatbot_033", "subtype": "retention_comparison", "question": "Which property typically decreases fastest during high-temperature service? Pick A, B, C, or D.\n\nA) Yield strength\nB) Elastic modulus\nC) Thermal conductivity\nD) Room-temperature elongation", "options": {"A": "Yield strength", "B": "Elastic modulus", "C": "Thermal conductivity", "D": "Room-temperature elongation"}, "correct_answer": "A", "reasoning_hops": ["Yield strength depends on microstructure that degrades at high temperature", "Elastic modulus and thermal conductivity decrease more slowly", "Room-temperature elongation is irrelevant", "Therefore, yield strength decreases fastest"]}
{"id": "mcq_chatbot_034", "subtype": "mechanism_comparison", "question": "Which feature most effectively resists creep at high temperature? Pick A, B, C, or D.\n\nA) Fine, stable precipitates\nB) Random grain orientation\nC) Coarse grain boundaries\nD) Low density", "options": {"A": "Fine, stable precipitates", "B": "Random grain orientation", "C": "Coarse grain boundaries", "D": "Low density"}, "correct_answer": "A", "reasoning_hops": ["Precipitates hinder dislocation motion under creep", "Grain orientation and coarse boundaries are less effective", "Low density does not help", "Therefore, fine, stable precipitates are most effective"]}
{"id": "mcq_chatbot_035", "subtype": "filtered_ranking", "question": "Which factor most limits high-temperature creep life? Pick A, B, C, or D.\n\nA) Grain boundary instability\nB) Room-temperature ductility\nC) Elastic modulus\nD) Alloy density", "options": {"A": "Grain boundary instability", "B": "Room-temperature ductility", "C": "Elastic modulus", "D": "Alloy density"}, "correct_answer": "A", "reasoning_hops": ["Creep failure occurs at grain boundaries", "Other factors are less limiting", "Therefore, grain boundary instability limits creep life"]}
{"id": "mcq_chatbot_036", "subtype": "threshold_comparison", "question": "If precipitate coarsening occurs, which property declines first? Pick A, B, C, or D.\n\nA) Yield strength\nB) Creep resistance\nC) Elastic modulus\nD) Thermal conductivity", "options": {"A": "Yield strength", "B": "Creep resistance", "C": "Elastic modulus", "D": "Thermal conductivity"}, "correct_answer": "A", "reasoning_hops": ["Yield strength depends on precipitate barriers", "Creep resistance declines later", "Elastic modulus and conductivity are less sensitive", "Therefore, yield strength declines first"]}
{"id": "mcq_chatbot_037", "subtype": "multi_hop_ranking", "question": "Which property is most affected by gamma-prime coarsening at 900\u00b0C? Pick A, B, C, or D.\n\nA) Yield strength\nB) Elastic modulus\nC) Thermal conductivity\nD) Density", "options": {"A": "Yield strength", "B": "Elastic modulus", "C": "Thermal conductivity", "D": "Density"}, "correct_answer": "A", "reasoning_hops": ["Gamma-prime coarsening reduces obstacle effectiveness", "Yield strength depends on these obstacles", "Other properties are less sensitive", "Therefore, yield strength is most affected"]}
{"id": "mcq_chatbot_038", "subtype": "mechanism_property_link", "question": "Which mechanism most improves high-temperature creep resistance? Pick A, B, C, or D.\n\nA) Fine, stable precipitates\nB) High room-temperature ductility\nC) Increased density\nD) Random grain orientation", "options": {"A": "Fine, stable precipitates", "B": "High room-temperature ductility", "C": "Increased density", "D": "Random grain orientation"}, "correct_answer": "A", "reasoning_hops": ["Fine precipitates block dislocations and reduce creep", "Other options do not significantly improve creep", "Therefore, fine, stable precipitates are most effective"]}
{"id": "mcq_chatbot_039", "subtype": "property_intersection", "question": "Which combination is hardest to achieve at elevated temperatures? Pick A, B, C, or D.\n\nA) High tensile strength and high oxidation resistance\nB) Moderate tensile strength and moderate ductility\nC) Low yield strength and high ductility\nD) Room-temperature corrosion resistance and ductility", "options": {"A": "High tensile strength and high oxidation resistance", "B": "Moderate tensile strength and moderate ductility", "C": "Low yield strength and high ductility", "D": "Room-temperature corrosion resistance and ductility"}, "correct_answer": "A", "reasoning_hops": ["High tensile strength requires stable precipitates", "High oxidation resistance requires specific alloying", "Achieving both simultaneously is challenging", "Therefore, A is the hardest combination"]}
{"id": "mcq_chatbot_040", "subtype": "dual_threshold", "question": "Which property combination is hardest to maintain at 950\u00b0C? Pick A, B, C, or D.\n\nA) High creep resistance and high tensile strength\nB) Moderate tensile strength and moderate ductility\nC) Low yield strength and high ductility\nD) Room-temperature corrosion resistance and ductility", "options": {"A": "High creep resistance and high tensile strength", "B": "Moderate tensile strength and moderate ductility", "C": "Low yield strength and high ductility", "D": "Room-temperature corrosion resistance and ductility"}, "correct_answer": "A", "reasoning_hops": ["Creep resistance depends on microstructure", "Tensile strength depends on precipitates", "Maintaining both at high temperature is difficult", "Therefore, A is hardest to maintain"]}
{"id": "mcq_chatbot_041", "subtype": "mechanism_comparison", "question": "Which microstructural feature most directly strengthens alloys at high temperature? Pick A, B, C, or D.\n\nA) Stable fine precipitates\nB) Random grain orientation\nC) Coarse grain boundaries\nD) Low density", "options": {"A": "Stable fine precipitates", "B": "Random grain orientation", "C": "Coarse grain boundaries", "D": "Low density"}, "correct_answer": "A", "reasoning_hops": ["Fine precipitates impede dislocations", "Other features are less effective", "Low density does not strengthen", "Therefore, fine, stable precipitates are most effective"]}
{"id": "mcq_chatbot_042", "subtype": "filtered_ranking", "question": "Which factor most strongly affects high-temperature yield strength? Pick A, B, C, or D.\n\nA) Precipitate stability\nB) Room-temperature ductility\nC) Elastic modulus\nD) Alloy density", "options": {"A": "Precipitate stability", "B": "Room-temperature ductility", "C": "Elastic modulus", "D": "Alloy density"}, "correct_answer": "A", "reasoning_hops": ["Yield strength depends on precipitate barriers", "Room-temperature properties and density have less effect", "Elastic modulus has minor effect", "Therefore, precipitate stability is most important"]}
{"id": "mcq_chatbot_043", "subtype": "mechanism_threshold", "question": "Which mechanism most improves high-temperature tensile strength? Pick A, B, C, or D.\n\nA) Precipitate strengthening\nB) Grain boundary misorientation\nC) Room-temperature ductility\nD) Low density", "options": {"A": "Precipitate strengthening", "B": "Grain boundary misorientation", "C": "Room-temperature ductility", "D": "Low density"}, "correct_answer": "A", "reasoning_hops": ["Precipitates block dislocations and strengthen alloys", "Other options do not directly contribute", "Therefore, precipitate strengthening is the main mechanism"]}
{"id": "mcq_chatbot_044", "subtype": "multi_hop_ranking", "question": "Which property is most sensitive to precipitate coarsening? Pick A, B, C, or D.\n\nA) Yield strength\nB) Elastic modulus\nC) Thermal conductivity\nD) Density", "options": {"A": "Yield strength", "B": "Elastic modulus", "C": "Thermal conductivity", "D": "Density"}, "correct_answer": "A", "reasoning_hops": ["Yield strength depends on precipitate spacing and size", "Other properties are less sensitive", "Therefore, yield strength is most affected"]}
{"id": "mcq_chatbot_045", "subtype": "retention_comparison", "question": "Which property decays fastest with temperature increase from 25\u00b0C to 900\u00b0C? Pick A, B, C, or D.\n\nA) Yield strength\nB) Elastic modulus\nC) Thermal conductivity\nD) Room-temperature elongation", "options": {"A": "Yield strength", "B": "Elastic modulus", "C": "Thermal conductivity", "D": "Room-temperature elongation"}, "correct_answer": "A", "reasoning_hops": ["Yield strength relies on microstructure", "Other properties decline more slowly", "Room-temperature elongation is irrelevant", "Therefore, yield strength decays fastest"]}
{"id": "mcq_chatbot_046", "subtype": "mechanism_comparison", "question": "Which feature most improves high-temperature creep resistance? Pick A, B, C, or D.\n\nA) Fine, stable precipitates\nB) Random grain orientation\nC) Coarse grain boundaries\nD) Low density", "options": {"A": "Fine, stable precipitates", "B": "Random grain orientation", "C": "Coarse grain boundaries", "D": "Low density"}, "correct_answer": "A", "reasoning_hops": ["Precipitates hinder dislocations and creep", "Other features are less effective", "Therefore, fine, stable precipitates are most effective"]}
{"id": "mcq_chatbot_047", "subtype": "property_intersection", "question": "Which combination is hardest to achieve at elevated temperature? Pick A, B, C, or D.\n\nA) High creep resistance and high tensile strength\nB) Moderate tensile strength and moderate ductility\nC) Low yield strength and high ductility\nD) Room-temperature corrosion resistance and ductility", "options": {"A": "High creep resistance and high tensile strength", "B": "Moderate tensile strength and moderate ductility", "C": "Low yield strength and high ductility", "D": "Room-temperature corrosion resistance and ductility"}, "correct_answer": "A", "reasoning_hops": ["Creep resistance requires stable microstructure", "High tensile strength requires fine precipitates", "Achieving both is challenging", "Therefore, A is hardest"]}
{"id": "mcq_chatbot_048", "subtype": "dual_threshold", "question": "Which property combination is hardest to maintain above 950\u00b0C? Pick A, B, C, or D.\n\nA) High tensile strength and high oxidation resistance\nB) Moderate tensile strength and moderate ductility\nC) Low yield strength and high ductility\nD) Room-temperature corrosion resistance and ductility", "options": {"A": "High tensile strength and high oxidation resistance", "B": "Moderate tensile strength and moderate ductility", "C": "Low yield strength and high ductility", "D": "Room-temperature corrosion resistance and ductility"}, "correct_answer": "A", "reasoning_hops": ["High tensile strength requires precipitates", "Oxidation resistance requires specific alloying", "Combining both at high temperature is difficult", "Therefore, A is hardest to maintain"]}
{"id": "mcq_chatbot_049", "subtype": "mechanism_threshold", "question": "Which mechanism most directly strengthens high-temperature alloys? Pick A, B, C, or D.\n\nA) Precipitate strengthening\nB) Grain boundary misorientation\nC) Room-temperature ductility\nD) Low density", "options": {"A": "Precipitate strengthening", "B": "Grain boundary misorientation", "C": "Room-temperature ductility", "D": "Low density"}, "correct_answer": "A", "reasoning_hops": ["Precipitates block dislocations", "Other features are less effective", "Therefore, precipitate strengthening is most effective"]}
{"id": "mcq_chatbot_050", "subtype": "multi_hop_ranking", "question": "Which property is most sensitive to gamma-prime coarsening at elevated temperature? Pick A, B, C, or D.\n\nA) Yield strength\nB) Elastic modulus\nC) Thermal conductivity\nD) Density", "options": {"A": "Yield strength", "B": "Elastic modulus", "C": "Thermal conductivity", "D": "Density"}, "correct_answer": "A", "reasoning_hops": ["Yield strength depends on precipitate size and spacing", "Other properties are less sensitive", "Therefore, yield strength is most sensitive"]}

File: evaluation/chatbot/data/ragas_questions.jsonl
{"id": "ragas_desc_001", "subtype": "descriptive", "question": "Describe the mechanical properties of RGT* 4 at elevated temperatures.", "ground_truth": "RGT* 4 is a wrought nickel-based superalloy. Main elements (wt%): Ni: 67.0%, Cr: 20.0%, Fe: 5.0%, Mo: 4.5%, Ti: 2.4%. Estimated \u03b3' volume fraction: 19.2%. Density: 8.05 g/cm\u00b3. TCP risk: Low. Yield strength: 690 MPa at 538\u00b0C, 675 MPa at 649\u00b0C, 585 MPa at 760\u00b0C, 205 MPa at 871\u00b0C. Tensile strength: 1070 MPa at 538\u00b0C, 980 MPa at 649\u00b0C, 740 MPa at 760\u00b0C, 415 MPa at 871\u00b0C. Elongation: 12% at 538\u00b0C, 11% at 649\u00b0C, 13% at 760\u00b0C, 18% at 871\u00b0C."}
{"id": "ragas_desc_002", "subtype": "descriptive", "question": "What are the room-temperature mechanical properties of NIMONIC* 942?", "ground_truth": "NIMONIC* 942 is a wrought nickel-based superalloy. Main elements (wt%): Ni: 39.7%, Fe: 37.0%, Cr: 12.5%, Mo: 6.0%, Ti: 3.7%. Estimated \u03b3' volume fraction: 34.1%. Density: 7.88 g/cm\u00b3. TCP risk: Low. RT yield strength: 1060 MPa. RT tensile strength: 1405 MPa. RT elongation: 10%. RT elastic modulus: 196 GPa."}
{"id": "ragas_desc_003", "subtype": "descriptive", "question": "Describe the overall property profile of INCONEL* 690 across all temperatures.", "ground_truth": "INCONEL* 690 is a wrought nickel-based superalloy. Main elements (wt%): Ni: 60.0%, Cr: 30.0%, Fe: 9.5%, C: 0.0%. Estimated \u03b3' volume fraction: 0.0%. Density: 8.20 g/cm\u00b3. TCP risk: Low. Yield strength: 310 MPa at 21\u00b0C, 250 MPa at 538\u00b0C, 215 MPa at 649\u00b0C, 165 MPa at 760\u00b0C. Tensile strength: 710 MPa at 21\u00b0C, 580 MPa at 538\u00b0C, 470 MPa at 649\u00b0C, 295 MPa at 760\u00b0C."}
{"id": "ragas_desc_004", "subtype": "descriptive", "question": "What are the key characteristics and properties of B-1900?", "ground_truth": "B-1900 is a cast nickel-based superalloy. Main elements (wt%): Ni: 64.0%, Co: 10.0%, Cr: 8.0%, Mo: 6.0%, Al: 6.0%. Estimated \u03b3' volume fraction: 59.6%. Density: 7.78 g/cm\u00b3. TCP risk: Elevated. RT yield strength: 825 MPa. RT tensile strength: 970 MPa. RT elongation: 8%. RT elastic modulus: 214 GPa."}
{"id": "ragas_desc_005", "subtype": "descriptive", "question": "Describe the mechanical properties of IN-162 at elevated temperatures.", "ground_truth": "IN-162 is a cast nickel-based superalloy. Main elements (wt%): Ni: 73.0%, Cr: 10.0%, Al: 6.5%, Mo: 4.0%, W: 2.0%. Estimated \u03b3' volume fraction: 63.8%. Density: 7.66 g/cm\u00b3. TCP risk: Elevated. Yield strength: 795 MPa at 538\u00b0C, 855 MPa at 649\u00b0C, 850 MPa at 760\u00b0C, 710 MPa at 871\u00b0C, 450 MPa at 982\u00b0C. Tensile strength: 1020 MPa at 538\u00b0C, 1090 MPa at 649\u00b0C, 1005 MPa at 760\u00b0C, 825 MPa at 871\u00b0C, 585 MPa at 982\u00b0C. Elongation: 6% at 538\u00b0C, 6% at 649\u00b0C, 6% at 760\u00b0C, 6% at 871\u00b0C, 6% at 982\u00b0C."}
{"id": "ragas_desc_006", "subtype": "descriptive", "question": "What are the room-temperature mechanical properties of INCONEL* 625?", "ground_truth": "INCONEL* 625 is a wrought nickel-based superalloy. Main elements (wt%): Ni: 61.0%, Cr: 21.5%, Mo: 9.0%, Nb: 3.6%, Fe: 2.5%. Estimated \u03b3' volume fraction: 2.9%. Density: 8.41 g/cm\u00b3. TCP risk: Low. RT yield strength: 490 MPa. RT tensile strength: 965 MPa. RT elongation: 50%. RT elastic modulus: 208 GPa."}
{"id": "ragas_desc_007", "subtype": "descriptive", "question": "Describe the overall property profile of UDIMET* 700 across all temperatures.", "ground_truth": "UDIMET* 700 is a wrought nickel-based superalloy. Main elements (wt%): Ni: 53.0%, Co: 18.5%, Cr: 15.0%, Mo: 5.2%, Al: 4.3%. Estimated \u03b3' volume fraction: 50.0%. Density: 7.64 g/cm\u00b3. TCP risk: Elevated. Yield strength: 965 MPa at 21\u00b0C, 895 MPa at 538\u00b0C, 855 MPa at 649\u00b0C, 830 MPa at 760\u00b0C, 635 MPa at 871\u00b0C, 305 MPa at 982\u00b0C, 83 MPa at 1093\u00b0C. Tensile strength: 1410 MPa at 21\u00b0C, 1275 MPa at 538\u00b0C, 1240 MPa at 649\u00b0C, 1035 MPa at 760\u00b0C, 690 MPa at 871\u00b0C, 360 MPa at 982\u00b0C, 105 MPa at 1093\u00b0C."}
{"id": "ragas_desc_008", "subtype": "descriptive", "question": "What are the key characteristics and properties of UDIMET* 720CR?", "ground_truth": "UDIMET* 720CR is a wrought nickel-based superalloy. Main elements (wt%): Ni: 55.0%, Cr: 18.0%, Co: 15.0%, Ti: 5.0%, Mo: 3.0%. Estimated \u03b3' volume fraction: 46.8%. Density: 7.81 g/cm\u00b3. TCP risk: Elevated. RT yield strength: 868 MPa. RT tensile strength: 1132 MPa. RT elongation: 5%."}
{"id": "ragas_desc_009", "subtype": "descriptive", "question": "Describe the mechanical properties of IN-587 at elevated temperatures.", "ground_truth": "IN-587 is a wrought nickel-based superalloy. Main elements (wt%): Ni: 47.0%, Cr: 28.5%, Co: 20.0%, Ti: 2.3%, Mo: 1.5%. Estimated \u03b3' volume fraction: 10.9%. Density: 7.97 g/cm\u00b3. TCP risk: Low. Yield strength: 620 MPa at 538\u00b0C, 615 MPa at 649\u00b0C, 605 MPa at 760\u00b0C, 400 MPa at 871\u00b0C, 105 MPa at 982\u00b0C. Tensile strength: 1035 MPa at 538\u00b0C, 1005 MPa at 649\u00b0C, 830 MPa at 760\u00b0C, 525 MPa at 871\u00b0C, 170 MPa at 982\u00b0C. Elongation: 22% at 538\u00b0C, 21% at 649\u00b0C, 20% at 760\u00b0C, 16% at 871\u00b0C, 35% at 982\u00b0C."}
{"id": "ragas_desc_010", "subtype": "descriptive", "question": "What are the room-temperature mechanical properties of MAR-M* 432?", "ground_truth": "MAR-M* 432 is a cast nickel-based superalloy. Main elements (wt%): Ni: 50.0%, Co: 20.0%, Cr: 15.5%, Ti: 4.3%, W: 3.0%. Estimated \u03b3' volume fraction: 56.7%. Density: 7.92 g/cm\u00b3. TCP risk: Elevated. RT yield strength: 1070 MPa. RT tensile strength: 1240 MPa. RT elongation: 6%."}
{"id": "ragas_desc_011", "subtype": "descriptive", "question": "Describe the overall property profile of Alloy 713C across all temperatures.", "ground_truth": "Alloy 713C is a cast nickel-based superalloy. Main elements (wt%): Ni: 74.0%, Cr: 12.5%, Al: 6.1%, Mo: 4.2%, Nb: 2.0%. Estimated \u03b3' volume fraction: 55.5%. Density: 7.56 g/cm\u00b3. TCP risk: Elevated. Yield strength: 740 MPa at 21\u00b0C, 705 MPa at 538\u00b0C, 715 MPa at 649\u00b0C, 745 MPa at 760\u00b0C, 495 MPa at 871\u00b0C, 305 MPa at 982\u00b0C. Tensile strength: 850 MPa at 21\u00b0C, 860 MPa at 538\u00b0C, 870 MPa at 649\u00b0C, 940 MPa at 760\u00b0C, 725 MPa at 871\u00b0C, 470 MPa at 982\u00b0C."}
{"id": "ragas_desc_012", "subtype": "descriptive", "question": "What are the key characteristics and properties of UDIMET* 400?", "ground_truth": "UDIMET* 400 is a wrought nickel-based superalloy. Main elements (wt%): Ni: 60.0%, Cr: 17.5%, Co: 14.0%, Mo: 4.0%, Ti: 2.5%. Estimated \u03b3' volume fraction: 18.9%. Density: 8.11 g/cm\u00b3. TCP risk: Low. RT yield strength: 930 MPa. RT tensile strength: 1310 MPa. RT elongation: 30%."}
{"id": "ragas_desc_013", "subtype": "descriptive", "question": "Describe the mechanical properties of HAYNES* HR-120 at elevated temperatures.", "ground_truth": "HAYNES* HR-120 is a wrought nickel-based superalloy. Main elements (wt%): Ni: 37.0%, Fe: 33.0%, Cr: 25.0%, Co: 3.0%, Mo: 1.0%. Estimated \u03b3' volume fraction: 0.0%. Density: 7.97 g/cm\u00b3. TCP risk: Low. Yield strength: 195 MPa at 538\u00b0C, 186 MPa at 649\u00b0C, 182 MPa at 760\u00b0C, 170 MPa at 871\u00b0C, 91 MPa at 982\u00b0C, 44 MPa at 1093\u00b0C. Tensile strength: 552 MPa at 538\u00b0C, 507 MPa at 649\u00b0C, 396 MPa at 760\u00b0C, 225 MPa at 871\u00b0C, 118 MPa at 982\u00b0C, 61 MPa at 1093\u00b0C. Elongation: 53% at 538\u00b0C, 55% at 649\u00b0C, 48% at 760\u00b0C, 67% at 871\u00b0C, 74% at 982\u00b0C, 56% at 1093\u00b0C."}
{"id": "ragas_desc_014", "subtype": "descriptive", "question": "What are the room-temperature mechanical properties of HAYNES* HR-160?", "ground_truth": "HAYNES* HR-160 is a wrought nickel-based superalloy. Main elements (wt%): Ni: 37.0%, Co: 29.0%, Cr: 28.0%, Si: 2.8%, Fe: 2.0%. Estimated \u03b3' volume fraction: 0.0%. Density: 7.73 g/cm\u00b3. TCP risk: Low. RT yield strength: 353 MPa. RT tensile strength: 758 MPa. RT elongation: 63%. RT elastic modulus: 210 GPa."}
{"id": "ragas_desc_015", "subtype": "descriptive", "question": "Describe the overall property profile of REN\u00c9* 95 across all temperatures.", "ground_truth": "REN\u00c9* 95 is a wrought nickel-based superalloy. Main elements (wt%): Ni: 61.0%, Cr: 14.0%, Co: 8.0%, Mo: 3.5%, W: 3.5%. Estimated \u03b3' volume fraction: 52.3%. Density: 7.94 g/cm\u00b3. TCP risk: Elevated. Yield strength: 1310 MPa at 21\u00b0C, 1260 MPa at 538\u00b0C, 1225 MPa at 649\u00b0C, 1105 MPa at 760\u00b0C. Tensile strength: 1620 MPa at 21\u00b0C, 1570 MPa at 538\u00b0C, 1500 MPa at 649\u00b0C, 1170 MPa at 760\u00b0C."}
{"id": "ragas_desc_016", "subtype": "descriptive", "question": "What are the key characteristics and properties of HASTELLOY* S?", "ground_truth": "HASTELLOY* S is a wrought nickel-based superalloy. Main elements (wt%): Ni: 67.0%, Cr: 15.5%, Mo: 14.5%, Fe: 1.0%, Mn: 0.5%. Estimated \u03b3' volume fraction: 0.0%. Density: 8.58 g/cm\u00b3. TCP risk: Low. RT yield strength: 444 MPa. RT tensile strength: 844 MPa. RT elongation: 49%. RT elastic modulus: 212 GPa."}
{"id": "ragas_desc_017", "subtype": "descriptive", "question": "Describe the mechanical properties of MAR-M* 200(DS) at elevated temperatures.", "ground_truth": "MAR-M* 200(DS) is a cast nickel-based superalloy. Main elements (wt%): Ni: 60.0%, W: 12.0%, Co: 10.0%, Cr: 9.0%, Al: 5.0%. Estimated \u03b3' volume fraction: 55.3%. Density: 8.11 g/cm\u00b3. TCP risk: Elevated. Yield strength: 875 MPa at 538\u00b0C, 890 MPa at 649\u00b0C, 925 MPa at 760\u00b0C, 780 MPa at 871\u00b0C, 620 MPa at 982\u00b0C. Tensile strength: 1015 MPa at 538\u00b0C, 1020 MPa at 649\u00b0C, 1080 MPa at 760\u00b0C, 915 MPa at 871\u00b0C, 655 MPa at 982\u00b0C. Elongation: 10% at 538\u00b0C, 9% at 649\u00b0C, 4% at 760\u00b0C, 4% at 871\u00b0C, 8% at 982\u00b0C."}
{"id": "ragas_desc_018", "subtype": "descriptive", "question": "What are the room-temperature mechanical properties of UDIMET* 630?", "ground_truth": "UDIMET* 630 is a wrought nickel-based superalloy. Main elements (wt%): Ni: 50.0%, Cr: 18.0%, Fe: 18.0%, Nb: 6.5%, Mo: 6.0%. Estimated \u03b3' volume fraction: 29.4%. Density: 8.36 g/cm\u00b3. TCP risk: Moderate. RT yield strength: 1310 MPa. RT tensile strength: 1520 MPa. RT elongation: 15%."}
{"id": "ragas_desc_019", "subtype": "descriptive", "question": "Describe the overall property profile of REN\u00c9* 41 across all temperatures.", "ground_truth": "REN\u00c9* 41 is a wrought nickel-based superalloy. Main elements (wt%): Ni: 55.0%, Cr: 19.0%, Co: 11.0%, Mo: 10.0%, Ti: 3.1%. Estimated \u03b3' volume fraction: 23.2%. Density: 8.09 g/cm\u00b3. TCP risk: Moderate. Yield strength: 1060 MPa at 21\u00b0C, 1020 MPa at 538\u00b0C, 1000 MPa at 649\u00b0C, 940 MPa at 760\u00b0C, 550 MPa at 871\u00b0C, 260 MPa at 982\u00b0C. Tensile strength: 1420 MPa at 21\u00b0C, 1400 MPa at 538\u00b0C, 1340 MPa at 649\u00b0C, 1105 MPa at 760\u00b0C, 620 MPa at 871\u00b0C, 290 MPa at 982\u00b0C."}
{"id": "ragas_desc_020", "subtype": "descriptive", "question": "What are the key characteristics and properties of NIMOCAST* 90?", "ground_truth": "NIMOCAST* 90 is a cast nickel-based superalloy. Main elements (wt%): Ni: 53.0%, Cr: 20.0%, Co: 17.5%, Fe: 5.0%, Ti: 2.4%. Estimated \u03b3' volume fraction: 13.7%. Density: 7.93 g/cm\u00b3. TCP risk: Low. RT yield strength: 520 MPa. RT tensile strength: 700 MPa. RT elongation: 14%."}
{"id": "ragas_expl_001", "subtype": "explanatory", "question": "Why might INCONEL* 718 be preferred over Alloy 713C for high-temperature structural applications?", "ground_truth": "INCONEL* 718 (wrought) has a significantly higher room-temperature yield strength (1125 MPa) compared to Alloy 713C (cast, 740 MPa). UTS: INCONEL* 718 1365 MPa vs Alloy 713C 850 MPa. Elongation: INCONEL* 718 21% vs Alloy 713C 8%. \u03b3' fraction: INCONEL* 718 22.6% vs Alloy 713C 55.5%."}
{"id": "ragas_expl_002", "subtype": "explanatory", "question": "What advantages does CMSX-4*(SC) have over NIMONIC* 86 for applications above 800\u00b0C?", "ground_truth": "CMSX-4*(SC) (cast) has a significantly higher room-temperature yield strength (966 MPa) compared to NIMONIC* 86 (wrought, 427 MPa). UTS: CMSX-4*(SC) 1050 MPa vs NIMONIC* 86 842 MPa. \u03b3' fraction: CMSX-4*(SC) 65.0% vs NIMONIC* 86 0.0%."}
{"id": "ragas_expl_003", "subtype": "explanatory", "question": "Why would an engineer choose REN\u00c9* 88DT (forged) instead of UDIMET* 400 for high-strength applications?", "ground_truth": "REN\u00c9* 88DT (forged) (wrought) has a significantly higher room-temperature yield strength (1137 MPa) compared to UDIMET* 400 (wrought, 930 MPa). UTS: REN\u00c9* 88DT (forged) 1566 MPa vs UDIMET* 400 1310 MPa. Elongation: REN\u00c9* 88DT (forged) 20% vs UDIMET* 400 30%. \u03b3' fraction: REN\u00c9* 88DT (forged) 36.4% vs UDIMET* 400 18.9%."}
{"id": "ragas_expl_004", "subtype": "explanatory", "question": "Why might UNITEMP* AF2-1DA be preferred over RGT* 4 for high-temperature structural applications?", "ground_truth": "UNITEMP* AF2-1DA (wrought) has a significantly higher room-temperature yield strength (1070 MPa) compared to RGT* 4 (wrought, 730 MPa). UTS: UNITEMP* AF2-1DA 1415 MPa vs RGT* 4 1170 MPa. Elongation: UNITEMP* AF2-1DA 15% vs RGT* 4 20%. \u03b3' fraction: UNITEMP* AF2-1DA 60.4% vs RGT* 4 19.2%."}
{"id": "ragas_expl_005", "subtype": "explanatory", "question": "What advantages does IN-792 have over NIMONIC* 263 for applications above 800\u00b0C?", "ground_truth": "IN-792 (cast) has a significantly higher room-temperature yield strength (1060 MPa) compared to NIMONIC* 263 (wrought, 580 MPa). UTS: IN-792 1170 MPa vs NIMONIC* 263 970 MPa. Elongation: IN-792 4% vs NIMONIC* 263 39%. \u03b3' fraction: IN-792 62.8% vs NIMONIC* 263 2.2%."}
{"id": "ragas_expl_006", "subtype": "explanatory", "question": "Why would an engineer choose CMSX-2*(SC) instead of INCONEL* 617 for high-strength applications?", "ground_truth": "CMSX-2*(SC) (cast) has a significantly higher room-temperature yield strength (1135 MPa) compared to INCONEL* 617 (wrought, 295 MPa). UTS: CMSX-2*(SC) 1187 MPa vs INCONEL* 617 740 MPa. Elongation: CMSX-2*(SC) 10% vs INCONEL* 617 70%. \u03b3' fraction: CMSX-2*(SC) 65.3% vs INCONEL* 617 0.0%."}
{"id": "ragas_expl_007", "subtype": "explanatory", "question": "Why might CMSX-2*(SC) be preferred over HAYNES* 214 (sheet) for high-temperature structural applications?", "ground_truth": "CMSX-2*(SC) (cast) has a significantly higher room-temperature yield strength (1135 MPa) compared to HAYNES* 214 (sheet) (wrought, 577 MPa). UTS: CMSX-2*(SC) 1187 MPa vs HAYNES* 214 (sheet) 930 MPa. Elongation: CMSX-2*(SC) 10% vs HAYNES* 214 (sheet) 42%. \u03b3' fraction: CMSX-2*(SC) 65.3% vs HAYNES* 214 (sheet) 27.2%."}
{"id": "ragas_expl_008", "subtype": "explanatory", "question": "What advantages does UNITEMP* AF2-1DA have over B-1900 for applications above 800\u00b0C?", "ground_truth": "UNITEMP* AF2-1DA (wrought) has a significantly higher room-temperature yield strength (1070 MPa) compared to B-1900 (cast, 825 MPa). UTS: UNITEMP* AF2-1DA 1415 MPa vs B-1900 970 MPa. Elongation: UNITEMP* AF2-1DA 15% vs B-1900 8%. \u03b3' fraction: UNITEMP* AF2-1DA 60.4% vs B-1900 59.6%."}
{"id": "ragas_expl_009", "subtype": "explanatory", "question": "Why would an engineer choose INCONEL* 706 instead of INCONEL* 625 for high-strength applications?", "ground_truth": "INCONEL* 706 (wrought) has a significantly higher room-temperature yield strength (1005 MPa) compared to INCONEL* 625 (wrought, 490 MPa). UTS: INCONEL* 706 1310 MPa vs INCONEL* 625 965 MPa. Elongation: INCONEL* 706 20% vs INCONEL* 625 50%. \u03b3' fraction: INCONEL* 706 24.3% vs INCONEL* 625 2.9%."}
{"id": "ragas_expl_010", "subtype": "explanatory", "question": "Why might NIMONIC* 80A be preferred over INCONEL* 690 for high-temperature structural applications?", "ground_truth": "NIMONIC* 80A (wrought) has a significantly higher room-temperature yield strength (620 MPa) compared to INCONEL* 690 (wrought, 310 MPa). UTS: NIMONIC* 80A 1000 MPa vs INCONEL* 690 710 MPa. Elongation: NIMONIC* 80A 39% vs INCONEL* 690 34%. \u03b3' fraction: NIMONIC* 80A 17.3% vs INCONEL* 690 0.0%."}
{"id": "ragas_expl_011", "subtype": "explanatory", "question": "What advantages does CMSX-2*(SC) have over Cast Alloy 718 for applications above 800\u00b0C?", "ground_truth": "CMSX-2*(SC) (cast) has a significantly higher room-temperature yield strength (1135 MPa) compared to Cast Alloy 718 (cast, 915 MPa). UTS: CMSX-2*(SC) 1187 MPa vs Cast Alloy 718 1090 MPa. Elongation: CMSX-2*(SC) 10% vs Cast Alloy 718 11%. \u03b3' fraction: CMSX-2*(SC) 65.3% vs Cast Alloy 718 23.0%."}
{"id": "ragas_expl_012", "subtype": "explanatory", "question": "Why would an engineer choose NIMONIC* 115 instead of HASTELLOY* S for high-strength applications?", "ground_truth": "NIMONIC* 115 (wrought) has a significantly higher room-temperature yield strength (865 MPa) compared to HASTELLOY* S (wrought, 444 MPa). UTS: NIMONIC* 115 1240 MPa vs HASTELLOY* S 844 MPa. Elongation: NIMONIC* 115 27% vs HASTELLOY* S 49%. \u03b3' fraction: NIMONIC* 115 57.0% vs HASTELLOY* S 0.0%."}
{"id": "ragas_expl_013", "subtype": "explanatory", "question": "Why might REN\u00c9* N4 (SC) be preferred over NIMONIC* PE11 for high-temperature structural applications?", "ground_truth": "REN\u00c9* N4 (SC) (cast) has a significantly higher room-temperature yield strength (1000 MPa) compared to NIMONIC* PE11 (wrought, 720 MPa). UTS: REN\u00c9* N4 (SC) 1036 MPa vs NIMONIC* PE11 1080 MPa. Elongation: REN\u00c9* N4 (SC) 7% vs NIMONIC* PE11 21%. \u03b3' fraction: REN\u00c9* N4 (SC) 71.2% vs NIMONIC* PE11 22.1%."}
{"id": "ragas_expl_014", "subtype": "explanatory", "question": "What advantages does INCONEL* 718 have over IN-162 for applications above 800\u00b0C?", "ground_truth": "INCONEL* 718 (wrought) has a significantly higher room-temperature yield strength (1125 MPa) compared to IN-162 (cast, 815 MPa). UTS: INCONEL* 718 1365 MPa vs IN-162 1005 MPa. Elongation: INCONEL* 718 21% vs IN-162 7%. \u03b3' fraction: INCONEL* 718 22.6% vs IN-162 63.8%."}
{"id": "ragas_expl_015", "subtype": "explanatory", "question": "Why would an engineer choose IN-792 instead of IN-102 for high-strength applications?", "ground_truth": "IN-792 (cast) has a significantly higher room-temperature yield strength (1060 MPa) compared to IN-102 (wrought, 505 MPa). UTS: IN-792 1170 MPa vs IN-102 960 MPa. Elongation: IN-792 4% vs IN-102 47%. \u03b3' fraction: IN-792 62.8% vs IN-102 0.0%."}
{"id": "ragas_expl_016", "subtype": "explanatory", "question": "Why might MAR-M* 432 be preferred over INCONEL* 625 for high-temperature structural applications?", "ground_truth": "MAR-M* 432 (cast) has a significantly higher room-temperature yield strength (1070 MPa) compared to INCONEL* 625 (wrought, 490 MPa). UTS: MAR-M* 432 1240 MPa vs INCONEL* 625 965 MPa. Elongation: MAR-M* 432 6% vs INCONEL* 625 50%. \u03b3' fraction: MAR-M* 432 56.7% vs INCONEL* 625 2.9%."}
{"id": "ragas_expl_017", "subtype": "explanatory", "question": "What advantages does MAR-M* 432 have over B-1900 for applications above 800\u00b0C?", "ground_truth": "MAR-M* 432 (cast) has a significantly higher room-temperature yield strength (1070 MPa) compared to B-1900 (cast, 825 MPa). UTS: MAR-M* 432 1240 MPa vs B-1900 970 MPa. Elongation: MAR-M* 432 6% vs B-1900 8%. \u03b3' fraction: MAR-M* 432 56.7% vs B-1900 59.6%."}
{"id": "ragas_expl_018", "subtype": "explanatory", "question": "Why would an engineer choose CMSX-2*(SC) instead of NIMONIC* 80A for high-strength applications?", "ground_truth": "CMSX-2*(SC) (cast) has a significantly higher room-temperature yield strength (1135 MPa) compared to NIMONIC* 80A (wrought, 620 MPa). UTS: CMSX-2*(SC) 1187 MPa vs NIMONIC* 80A 1000 MPa. Elongation: CMSX-2*(SC) 10% vs NIMONIC* 80A 39%. \u03b3' fraction: CMSX-2*(SC) 65.3% vs NIMONIC* 80A 17.3%."}
{"id": "ragas_comp_001", "subtype": "comparative", "question": "How do cast polycrystalline alloys compare to wrought alloys in terms of yield strength at room temperature?", "ground_truth": "Among cast polycrystalline alloys (n=18), the average yield strength is 780 MPa at room temperature. Among wrought alloys (n=35), the average is 741 MPa. Cast polycrystalline alloys have 5% higher average."}
{"id": "ragas_comp_002", "subtype": "comparative", "question": "How do single-crystal/DS alloys compare to cast polycrystalline alloys in terms of yield strength at 871\u00b0C?", "ground_truth": "Among single-crystal/DS alloys (n=4), the average yield strength is 774 MPa at 871\u00b0C. Among cast polycrystalline alloys (n=14), the average is 565 MPa. Single-crystal/ds alloys have 37% higher average."}
{"id": "ragas_comp_003", "subtype": "comparative", "question": "How do cast polycrystalline alloys compare to wrought alloys in terms of elongation at room temperature?", "ground_truth": "Among cast polycrystalline alloys (n=19), the average elongation is 10% at room temperature. Among wrought alloys (n=34), the average is 29%. Wrought alloys have 193% higher average."}
{"id": "ragas_comp_004", "subtype": "comparative", "question": "How do high-Cr (>20 wt%) alloys compare to low-Cr (<12 wt%) alloys in terms of yield strength at room temperature?", "ground_truth": "Among high-Cr (>20 wt%) alloys (n=11), the average yield strength is 479 MPa at room temperature. Among low-Cr (<12 wt%) alloys (n=11), the average is 889 MPa. Low-cr (<12 wt%) alloys have 85% higher average."}
{"id": "ragas_comp_005", "subtype": "comparative", "question": "How do cast polycrystalline alloys compare to wrought alloys in terms of tensile strength at room temperature?", "ground_truth": "Among cast polycrystalline alloys (n=19), the average tensile strength is 946 MPa at room temperature. Among wrought alloys (n=35), the average is 1117 MPa. Wrought alloys have 18% higher average."}
{"id": "ragas_comp_006", "subtype": "comparative", "question": "How do single-crystal/DS alloys compare to cast polycrystalline alloys in terms of yield strength at room temperature?", "ground_truth": "Among single-crystal/DS alloys (n=5), the average yield strength is 971 MPa at room temperature. Among cast polycrystalline alloys (n=18), the average is 780 MPa. Single-crystal/ds alloys have 25% higher average."}
{"id": "ragas_comp_007", "subtype": "comparative", "question": "How do single-crystal/DS alloys compare to cast polycrystalline alloys in terms of tensile strength at room temperature?", "ground_truth": "Among single-crystal/DS alloys (n=7), the average tensile strength is 1026 MPa at room temperature. Among cast polycrystalline alloys (n=19), the average is 946 MPa. Single-crystal/ds alloys have 8% higher average."}
{"id": "ragas_comp_008", "subtype": "comparative", "question": "How do single-crystal/DS alloys compare to wrought alloys in terms of yield strength at 871\u00b0C?", "ground_truth": "Among single-crystal/DS alloys (n=4), the average yield strength is 774 MPa at 871\u00b0C. Among wrought alloys (n=23), the average is 324 MPa. Single-crystal/ds alloys have 139% higher average."}
{"id": "ragas_comp_009", "subtype": "comparative", "question": "How do high \u03b3' (>40 vol%) alloys compare to low \u03b3' (<15 vol%) alloys in terms of tensile strength at room temperature?", "ground_truth": "Among high \u03b3' (>40 vol%) alloys (n=24), the average tensile strength is 1079 MPa at room temperature. Among low \u03b3' (<15 vol%) alloys (n=7), the average is 934 MPa. High \u03b3' (>40 vol%) alloys have 16% higher average."}
{"id": "ragas_comp_010", "subtype": "comparative", "question": "How do single-crystal/DS alloys compare to wrought alloys in terms of tensile strength at room temperature?", "ground_truth": "Among single-crystal/DS alloys (n=7), the average tensile strength is 1026 MPa at room temperature. Among wrought alloys (n=35), the average is 1117 MPa. Wrought alloys have 9% higher average."}
{"id": "ragas_comp_011", "subtype": "comparative", "question": "How do high-Cr (>20 wt%) alloys compare to low-Cr (<12 wt%) alloys in terms of elongation at room temperature?", "ground_truth": "Among high-Cr (>20 wt%) alloys (n=10), the average elongation is 40% at room temperature. Among low-Cr (<12 wt%) alloys (n=12), the average is 9%. High-cr (>20 wt%) alloys have 332% higher average."}
{"id": "ragas_comp_012", "subtype": "comparative", "question": "How do high-Cr (>20 wt%) alloys compare to low-Cr (<12 wt%) alloys in terms of yield strength at 871\u00b0C?", "ground_truth": "Among high-Cr (>20 wt%) alloys (n=9), the average yield strength is 226 MPa at 871\u00b0C. Among low-Cr (<12 wt%) alloys (n=10), the average is 731 MPa. Low-cr (<12 wt%) alloys have 224% higher average."}
{"id": "ragas_comp_013", "subtype": "comparative", "question": "How do single-crystal/DS alloys compare to cast polycrystalline alloys in terms of elongation at room temperature?", "ground_truth": "Among single-crystal/DS alloys (n=6), the average elongation is 13% at room temperature. Among cast polycrystalline alloys (n=19), the average is 10%. Single-crystal/ds alloys have 29% higher average."}
{"id": "ragas_comp_014", "subtype": "comparative", "question": "How do high-Cr (>20 wt%) alloys compare to low-Cr (<12 wt%) alloys in terms of tensile strength at room temperature?", "ground_truth": "Among high-Cr (>20 wt%) alloys (n=11), the average tensile strength is 878 MPa at room temperature. Among low-Cr (<12 wt%) alloys (n=13), the average is 995 MPa. Low-cr (<12 wt%) alloys have 13% higher average."}
{"id": "ragas_comp_015", "subtype": "comparative", "question": "How do single-crystal/DS alloys compare to wrought alloys in terms of elongation at room temperature?", "ground_truth": "Among single-crystal/DS alloys (n=6), the average elongation is 13% at room temperature. Among wrought alloys (n=34), the average is 29%. Wrought alloys have 127% higher average."}
{"id": "ragas_comp_016", "subtype": "comparative", "question": "How do high \u03b3' (>40 vol%) alloys compare to low \u03b3' (<15 vol%) alloys in terms of yield strength at 871\u00b0C?", "ground_truth": "Among high \u03b3' (>40 vol%) alloys (n=19), the average yield strength is 671 MPa at 871\u00b0C. Among low \u03b3' (<15 vol%) alloys (n=7), the average is 251 MPa. High \u03b3' (>40 vol%) alloys have 167% higher average."}
{"id": "ragas_comp_017", "subtype": "comparative", "question": "How do high \u03b3' (>40 vol%) alloys compare to low \u03b3' (<15 vol%) alloys in terms of yield strength at room temperature?", "ground_truth": "Among high \u03b3' (>40 vol%) alloys (n=21), the average yield strength is 924 MPa at room temperature. Among low \u03b3' (<15 vol%) alloys (n=7), the average is 563 MPa. High \u03b3' (>40 vol%) alloys have 64% higher average."}
{"id": "ragas_comp_018", "subtype": "comparative", "question": "How do single-crystal/DS alloys compare to wrought alloys in terms of yield strength at room temperature?", "ground_truth": "Among single-crystal/DS alloys (n=5), the average yield strength is 971 MPa at room temperature. Among wrought alloys (n=35), the average is 741 MPa. Single-crystal/ds alloys have 31% higher average."}
{"id": "ragas_rec_001", "subtype": "recommendation", "question": "Which alloy would be best suited for an application requiring excellent ductility at 871\u00b0C (elongation > 30%)?", "ground_truth": "Based on the database, 12 alloys meet these requirements. Cast Alloy 625: elongation 47% at 871\u00b0C. NIMOCAST* 90: elongation 31% at 871\u00b0C. INCONEL* 625: elongation 125% at 871\u00b0C."}
{"id": "ragas_rec_002", "subtype": "recommendation", "question": "Which alloy would be best suited for an application requiring yield strength above 600 MPa at 871\u00b0C?", "ground_truth": "Based on the database, 15 alloys meet these requirements. MAR-M* 200(DS): yield strength 780 MPa at 871\u00b0C. M-22: yield strength 675 MPa at 871\u00b0C. MAR-M* 246: yield strength 690 MPa at 871\u00b0C."}
{"id": "ragas_rec_003", "subtype": "recommendation", "question": "Which alloy would be best suited for an application requiring good high-temperature strength (YS > 500 MPa at 982\u00b0C)?", "ground_truth": "Based on the database, 2 alloys meet these requirements. MAR-M* 200(DS): yield strength 620 MPa at 982\u00b0C. PWA*1484*(SC): yield strength 539 MPa at 982\u00b0C."}
{"id": "ragas_rec_004", "subtype": "recommendation", "question": "Which alloy would be best suited for an application requiring high elastic modulus (above 215 GPa) at room temperature?", "ground_truth": "Based on the database, 11 alloys meet these requirements. NIMONIC* 80A: elastic modulus 219 GPa. HAYNES* 214 (sheet): elastic modulus 217 GPa. NIMONIC* 105: elastic modulus 223 GPa."}
{"id": "ragas_rec_005", "subtype": "recommendation", "question": "Which alloy would be best suited for an application requiring density below 8.0 g/cm\u00b3 with yield strength above 800 MPa at RT?", "ground_truth": "Based on the database, 14 alloys meet these requirements. MAR-M* 421: density 7.83 g/cm\u00b3, yield strength 930 MPa. B-1900: density 7.78 g/cm\u00b3, yield strength 825 MPa. IN-162: density 7.66 g/cm\u00b3, yield strength 815 MPa."}
{"id": "ragas_rec_006", "subtype": "recommendation", "question": "Which alloy would be best suited for an application requiring yield strength above 700 MPa at 649\u00b0C?", "ground_truth": "Based on the database, 29 alloys meet these requirements. MAR-M* 200(DS): yield strength 890 MPa at 649\u00b0C. M-22: yield strength 765 MPa at 649\u00b0C. MAR-M* 246: yield strength 860 MPa at 649\u00b0C."}
{"id": "ragas_rec_007", "subtype": "recommendation", "question": "Which alloy would be best suited for an application requiring high tensile strength (UTS > 1000 MPa) with elongation above 20% at RT?", "ground_truth": "Based on the database, 8 alloys meet these requirements. INCONEL* 718: tensile strength 1365 MPa, elongation 21%. PYROMET* 860: tensile strength 1295 MPa, elongation 22%. UDIMET* 400: tensile strength 1310 MPa, elongation 30%."}
{"id": "ragas_rec_008", "subtype": "recommendation", "question": "Which alloy would be best suited for an application requiring yield strength above 900 MPa at room temperature with good ductility (elongation > 15%)?", "ground_truth": "Based on the database, 5 alloys meet these requirements. INCONEL* 718: yield strength 1125 MPa, elongation 21%. REN\u00c9* 88DT (forged): yield strength 1137 MPa, elongation 20%. UDIMET* 400: yield strength 930 MPa, elongation 30%."}
{"id": "ragas_rec_009", "subtype": "recommendation", "question": "Which alloy would be best suited for an application requiring low density (below 7.8 g/cm\u00b3) for lightweight applications?", "ground_truth": "Based on the database, 14 alloys meet these requirements. GMR-235: density 7.71 g/cm\u00b3. Alloy 713LC: density 7.63 g/cm\u00b3. Alloy 713C: density 7.56 g/cm\u00b3."}
{"id": "ragas_rec_010", "subtype": "recommendation", "question": "Which alloy would be best suited for an application requiring yield strength above 800 MPa at 760\u00b0C?", "ground_truth": "Based on the database, 19 alloys meet these requirements. MAR-M* 200(DS): yield strength 925 MPa at 760\u00b0C. MAR-M* 246: yield strength 860 MPa at 760\u00b0C. PWA*1484*(SC): yield strength 910 MPa at 760\u00b0C."}
{"id": "ragas_rec_011", "subtype": "recommendation", "question": "Which alloy would be best suited for an application requiring elongation above 25% at room temperature with YS above 500 MPa?", "ground_truth": "Based on the database, 10 alloys meet these requirements. PWA*1484*(SC): elongation 28%, yield strength 895 MPa. NIMONIC* 80A: elongation 39%, yield strength 620 MPa. HAYNES* 214 (sheet): elongation 42%, yield strength 577 MPa."}
{"id": "ragas_rec_012", "subtype": "recommendation", "question": "Which alloy would be best suited for an application requiring yield strength above 400 MPa at 982\u00b0C with density below 8.5 g/cm\u00b3?", "ground_truth": "Based on the database, 6 alloys meet these requirements. MAR-M* 200(DS): yield strength 620 MPa at 982\u00b0C, density 8.11 g/cm\u00b3. PWA*1484*(SC): yield strength 539 MPa at 982\u00b0C, density 8.35 g/cm\u00b3. B-1900: yield strength 415 MPa at 982\u00b0C, density 7.78 g/cm\u00b3."}
{"id": "ragas_rec_013", "subtype": "recommendation", "question": "Which alloy would be best suited for an application requiring high elongation (above 40%) at room temperature?", "ground_truth": "Based on the database, 9 alloys meet these requirements. Cast Alloy 625: elongation 48%. INCONEL* 625: elongation 50%. HAYNES* 214 (sheet): elongation 42%."}
{"id": "ragas_rec_014", "subtype": "recommendation", "question": "Which alloy would be best suited for an application requiring tensile strength above 1200 MPa at room temperature?", "ground_truth": "Based on the database, 15 alloys meet these requirements. MAR-M* 432: tensile strength 1240 MPa. UDIMET* 630: tensile strength 1520 MPa. INCONEL* 718: tensile strength 1365 MPa."}
{"id": "ragas_rec_015", "subtype": "recommendation", "question": "Which alloy would be best suited for an application requiring tensile strength above 600 MPa at 982\u00b0C?", "ground_truth": "Based on the database, 3 alloys meet these requirements. MAR-M* 200(DS): tensile strength 655 MPa at 982\u00b0C. PWA*1484*(SC): tensile strength 696 MPa at 982\u00b0C. REN\u00c9* N4 (SC): tensile strength 650 MPa at 982\u00b0C."}
{"id": "ragas_rec_016", "subtype": "recommendation", "question": "Which alloy would be best suited for an application requiring high tensile strength at 760\u00b0C (above 900 MPa)?", "ground_truth": "Based on the database, 29 alloys meet these requirements. MAR-M* 200(DS): tensile strength 1080 MPa at 760\u00b0C. M-22: tensile strength 910 MPa at 760\u00b0C. MAR-M* 246: tensile strength 1035 MPa at 760\u00b0C."}
{"id": "ragas_rec_017", "subtype": "recommendation", "question": "Which alloy would be best suited for an application requiring high tensile strength at 871\u00b0C (above 700 MPa)?", "ground_truth": "Based on the database, 20 alloys meet these requirements. MAR-M* 200(DS): tensile strength 915 MPa at 871\u00b0C. M-22: tensile strength 885 MPa at 871\u00b0C. MAR-M* 246: tensile strength 860 MPa at 871\u00b0C."}
{"id": "ragas_rec_018", "subtype": "recommendation", "question": "Which alloy would be best suited for an application requiring yield strength above 1000 MPa at room temperature for structural applications?", "ground_truth": "Based on the database, 11 alloys meet these requirements. CMSX-2*(SC): yield strength 1135 MPa. IN-792: yield strength 1060 MPa. MAR-M* 432: yield strength 1070 MPa."}
{"id": "ragas_prof_001", "subtype": "multi_property", "question": "Give me the complete property profile of REN\u00c9* 220C at room temperature (21\u00b0C).", "ground_truth": "REN\u00c9* 220C is a cast alloy. Properties at room temperature (21\u00b0C): yield strength: 821 MPa; tensile strength: 1092 MPa; elongation: 8%; elastic modulus: 199 GPa; density: 8.47 g/cm\u00b3; \u03b3' fraction: 24.5%."}
{"id": "ragas_prof_002", "subtype": "multi_property", "question": "Give me the complete property profile of GMR-235 at room temperature (21\u00b0C).", "ground_truth": "GMR-235 is a cast alloy. Properties at room temperature (21\u00b0C): yield strength: 640 MPa; tensile strength: 710 MPa; elongation: 3%; elastic modulus: 199 GPa; density: 7.71 g/cm\u00b3; \u03b3' fraction: 32.8%."}
{"id": "ragas_prof_003", "subtype": "multi_property", "question": "Give me the complete property profile of MAR-M* 200(DS) at room temperature (21\u00b0C).", "ground_truth": "MAR-M* 200(DS) is a cast alloy. Properties at room temperature (21\u00b0C): yield strength: 860 MPa; tensile strength: 1000 MPa; elongation: 10%; elastic modulus: 131 GPa; density: 8.11 g/cm\u00b3; \u03b3' fraction: 55.3%."}
{"id": "ragas_prof_004", "subtype": "multi_property", "question": "Give me the complete property profile of MAR-M* 246 at room temperature (21\u00b0C).", "ground_truth": "MAR-M* 246 is a cast alloy. Properties at room temperature (21\u00b0C): yield strength: 860 MPa; tensile strength: 965 MPa; elongation: 5%; elastic modulus: 205 GPa; density: 8.07 g/cm\u00b3; \u03b3' fraction: 54.7%."}
{"id": "ragas_prof_005", "subtype": "multi_property", "question": "Give me the complete property profile of PWA*1484*(SC) at room temperature (21\u00b0C).", "ground_truth": "PWA*1484*(SC) is a cast alloy. Properties at room temperature (21\u00b0C): yield strength: 895 MPa; tensile strength: 957 MPa; elongation: 28%; elastic modulus: 127 GPa; density: 8.35 g/cm\u00b3; \u03b3' fraction: 64.0%."}
{"id": "ragas_prof_006", "subtype": "multi_property", "question": "Give me the complete property profile of Alloy 713LC at room temperature (21\u00b0C).", "ground_truth": "Alloy 713LC is a cast alloy. Properties at room temperature (21\u00b0C): yield strength: 750 MPa; tensile strength: 895 MPa; elongation: 15%; elastic modulus: 197 GPa; density: 7.63 g/cm\u00b3; \u03b3' fraction: 52.4%."}
{"id": "ragas_prof_007", "subtype": "multi_property", "question": "Give me the complete property profile of Alloy 713C at room temperature (21\u00b0C).", "ground_truth": "Alloy 713C is a cast alloy. Properties at room temperature (21\u00b0C): yield strength: 740 MPa; tensile strength: 850 MPa; elongation: 8%; elastic modulus: 206 GPa; density: 7.56 g/cm\u00b3; \u03b3' fraction: 55.5%."}
{"id": "ragas_prof_008", "subtype": "multi_property", "question": "Give me the complete property profile of MAR-M* 421 at room temperature (21\u00b0C).", "ground_truth": "MAR-M* 421 is a cast alloy. Properties at room temperature (21\u00b0C): yield strength: 930 MPa; tensile strength: 1085 MPa; elongation: 4%; elastic modulus: 203 GPa; density: 7.83 g/cm\u00b3; \u03b3' fraction: 45.9%."}
{"id": "ragas_prof_009", "subtype": "multi_property", "question": "Give me the complete property profile of B-1900 at room temperature (21\u00b0C).", "ground_truth": "B-1900 is a cast alloy. Properties at room temperature (21\u00b0C): yield strength: 825 MPa; tensile strength: 970 MPa; elongation: 8%; elastic modulus: 214 GPa; density: 7.78 g/cm\u00b3; \u03b3' fraction: 59.6%."}
{"id": "ragas_prof_010", "subtype": "multi_property", "question": "Give me the complete property profile of CMSX-2*(SC) at room temperature (21\u00b0C).", "ground_truth": "CMSX-2*(SC) is a cast alloy. Properties at room temperature (21\u00b0C): yield strength: 1135 MPa; tensile strength: 1187 MPa; elongation: 10%; elastic modulus: 127 GPa; density: 8.20 g/cm\u00b3; \u03b3' fraction: 65.3%."}
{"id": "ragas_prof_011", "subtype": "multi_property", "question": "Give me the complete property profile of IN-939 at room temperature (21\u00b0C).", "ground_truth": "IN-939 is a cast alloy. Properties at room temperature (21\u00b0C): yield strength: 800 MPa; tensile strength: 1050 MPa; elongation: 5%; elastic modulus: 199 GPa; density: 7.94 g/cm\u00b3; \u03b3' fraction: 36.3%."}
{"id": "ragas_prof_012", "subtype": "multi_property", "question": "Give me the complete property profile of REN\u00c9* N4 (SC) at room temperature (21\u00b0C).", "ground_truth": "REN\u00c9* N4 (SC) is a cast alloy. Properties at room temperature (21\u00b0C): yield strength: 1000 MPa; tensile strength: 1036 MPa; elongation: 7%; elastic modulus: 127 GPa; density: 8.09 g/cm\u00b3; \u03b3' fraction: 71.2%."}
{"id": "ragas_prof_013", "subtype": "multi_property", "question": "Give me the complete property profile of IN-162 at room temperature (21\u00b0C).", "ground_truth": "IN-162 is a cast alloy. Properties at room temperature (21\u00b0C): yield strength: 815 MPa; tensile strength: 1005 MPa; elongation: 7%; elastic modulus: 197 GPa; density: 7.66 g/cm\u00b3; \u03b3' fraction: 63.8%."}
{"id": "ragas_prof_014", "subtype": "multi_property", "question": "Give me the complete property profile of IN-100 at room temperature (21\u00b0C).", "ground_truth": "IN-100 is a cast alloy. Properties at room temperature (21\u00b0C): yield strength: 850 MPa; tensile strength: 1018 MPa; elongation: 9%; elastic modulus: 215 GPa; density: 7.42 g/cm\u00b3; \u03b3' fraction: 72.0%."}
{"id": "ragas_trend_001", "subtype": "temperature_trend", "question": "How does the elongation of REN\u00c9* 88DT (forged) change with temperature?", "ground_truth": "REN\u00c9* 88DT (forged) elongation across temperatures: 20% at 21\u00b0C, 16% at 538\u00b0C, 18% at 649\u00b0C, 13% at 760\u00b0C. The alloy retains 65% of its RT value at 760\u00b0C."}
{"id": "ragas_trend_002", "subtype": "temperature_trend", "question": "How does the tensile strength of MAR-M* 421 change with temperature?", "ground_truth": "MAR-M* 421 tensile strength across temperatures: 1085 MPa at 21\u00b0C, 995 MPa at 538\u00b0C, 965 MPa at 649\u00b0C, 950 MPa at 760\u00b0C, 750 MPa at 871\u00b0C, 380 MPa at 982\u00b0C. The alloy retains 35% of its RT value at 982\u00b0C."}
{"id": "ragas_trend_003", "subtype": "temperature_trend", "question": "How does the tensile strength of NIMONIC* 115 change with temperature?", "ground_truth": "NIMONIC* 115 tensile strength across temperatures: 1240 MPa at 21\u00b0C, 1090 MPa at 538\u00b0C, 1125 MPa at 649\u00b0C, 1085 MPa at 760\u00b0C, 830 MPa at 871\u00b0C, 460 MPa at 982\u00b0C. The alloy retains 37% of its RT value at 982\u00b0C."}
{"id": "ragas_trend_004", "subtype": "temperature_trend", "question": "How does the yield strength of REN\u00c9* N4 (SC) change with temperature?", "ground_truth": "REN\u00c9* N4 (SC) yield strength across temperatures: 1000 MPa at 21\u00b0C, 828 MPa at 538\u00b0C, 952 MPa at 649\u00b0C, 1028 MPa at 760\u00b0C, 690 MPa at 871\u00b0C, 428 MPa at 982\u00b0C. The alloy retains 43% of its RT value at 982\u00b0C."}
{"id": "ragas_trend_005", "subtype": "temperature_trend", "question": "How does the tensile strength of HAYNES* HR-120 change with temperature?", "ground_truth": "HAYNES* HR-120 tensile strength across temperatures: 718 MPa at 21\u00b0C, 552 MPa at 538\u00b0C, 507 MPa at 649\u00b0C, 396 MPa at 760\u00b0C, 225 MPa at 871\u00b0C, 118 MPa at 982\u00b0C, 61 MPa at 1093\u00b0C. The alloy retains 8% of its RT value at 1093\u00b0C."}
{"id": "ragas_trend_006", "subtype": "temperature_trend", "question": "How does the yield strength of MAR-M* 421 change with temperature?", "ground_truth": "MAR-M* 421 yield strength across temperatures: 930 MPa at 21\u00b0C, 815 MPa at 538\u00b0C, 820 MPa at 649\u00b0C, 860 MPa at 760\u00b0C, 650 MPa at 871\u00b0C, 270 MPa at 982\u00b0C. The alloy retains 29% of its RT value at 982\u00b0C."}
{"id": "ragas_trend_007", "subtype": "temperature_trend", "question": "How does the tensile strength of TAZ-8B(DS) change with temperature?", "ground_truth": "TAZ-8B(DS) tensile strength across temperatures: 1055 MPa at 21\u00b0C, 1185 MPa at 649\u00b0C, 1185 MPa at 760\u00b0C, 860 MPa at 871\u00b0C, 550 MPa at 982\u00b0C, 295 MPa at 1093\u00b0C. The alloy retains 28% of its RT value at 1093\u00b0C."}
{"id": "ragas_trend_008", "subtype": "temperature_trend", "question": "How does the yield strength of IN-587 change with temperature?", "ground_truth": "IN-587 yield strength across temperatures: 705 MPa at 21\u00b0C, 620 MPa at 538\u00b0C, 615 MPa at 649\u00b0C, 605 MPa at 760\u00b0C, 400 MPa at 871\u00b0C, 105 MPa at 982\u00b0C. The alloy retains 15% of its RT value at 982\u00b0C."}
{"id": "ragas_trend_009", "subtype": "temperature_trend", "question": "How does the elongation of HAYNES* 214 (sheet) change with temperature?", "ground_truth": "HAYNES* 214 (sheet) elongation across temperatures: 42% at 21\u00b0C, 33% at 649\u00b0C, 23% at 760\u00b0C, 33% at 871\u00b0C, 86% at 982\u00b0C, 88% at 1093\u00b0C. The alloy retains 210% of its RT value at 1093\u00b0C."}
{"id": "ragas_trend_010", "subtype": "temperature_trend", "question": "How does the elongation of MAR-M* 432 change with temperature?", "ground_truth": "MAR-M* 432 elongation across temperatures: 6% at 21\u00b0C, 4% at 760\u00b0C, 8% at 871\u00b0C, 21% at 982\u00b0C. The alloy retains 350% of its RT value at 982\u00b0C."}
{"id": "ragas_trend_011", "subtype": "temperature_trend", "question": "How does the yield strength of NIMONIC* 75 change with temperature?", "ground_truth": "NIMONIC* 75 yield strength across temperatures: 285 MPa at 21\u00b0C, 200 MPa at 538\u00b0C, 200 MPa at 649\u00b0C, 160 MPa at 760\u00b0C, 90 MPa at 871\u00b0C, 50 MPa at 982\u00b0C. The alloy retains 18% of its RT value at 982\u00b0C."}
{"id": "ragas_trend_012", "subtype": "temperature_trend", "question": "How does the elongation of IN-100 change with temperature?", "ground_truth": "IN-100 elongation across temperatures: 9% at 21\u00b0C, 9% at 538\u00b0C, 6% at 649\u00b0C, 6% at 760\u00b0C, 6% at 871\u00b0C, 6% at 982\u00b0C. The alloy retains 67% of its RT value at 982\u00b0C."}
