Repository: AlexLecu/AlloyGraph

<div align="center">

# 🔬 AlloyGraph

### A Multi-Agent AI Platform for Nickel-Based Superalloy Property Prediction, Inverse Design, and Knowledge-Driven Research
[🌐 Live Demo](https://alloygraph.utcluj.ro) · [🎥 Video](https://youtu.be/2NUNi8fizJs) · [📐 Ontology](https://w3id.org/alloygraph/ont) · [📦 Data (figshare)](https://doi.org/10.6084/m9.figshare.31860466) · [📄 Preprint](https://doi.org/10.2139/ssrn.7022006) · [📚 Citation](#-citation)
*Five-layer architecture: user interface, multi-agent orchestration, prediction engine, knowledge layer, and data sources.*

</div>

---

## 📖 Overview

AlloyGraph is an open-source platform that predicts mechanical properties of nickel-based superalloys, designs new alloy compositions, and answers natural language questions about superalloy data. It integrates three complementary approaches:

| Component | Description |
|-----------|-------------|
| 🧠 **Knowledge Graph** | 77 experimentally characterised alloys in GraphDB (RDF) + Weaviate (vector search), structured by an OWL 2 DL ontology with HermiT reasoning |
| ⚙️ **Physics-Informed ML** | XGBoost + Random Forest ensemble trained on 50–80 physics-based features (Morinaga Md, lattice mismatch, SSS strengthening) |
| 🤖 **Multi-Agent LLM** | Analyst and Reviewer agents (Llama 3.3-70B via CrewAI) triangulating ML, physics, and KG experimental data |

---

## 🎯 Three Operational Modes

| Mode | Input | Output | Accuracy |
|------|-------|--------|----------|
| 💬 **Research Assistant** | Natural language question | Grounded answer with citations | 91.2% on 250 factual questions |
| 📊 **Property Evaluator** | Composition + temperature | YS, UTS, EL, EM predictions | MAE: 80.6 MPa (YS), 95.2 MPa (UTS) |
| 🧪 **Alloy Designer** | Target properties | Optimised composition | 72% of targets met, 0 Critical TCP |

---

## 📈 Key Results

Evaluated on **88 independent alloys** from manufacturer datasheets (Special Metals, Haynes International, ATI) and a held-out subset of the Nickel Institute handbook:

| Property | Full System | ML-only | GPT-4.1-mini FT | Improvement |
|----------|:-----------:|:-------:|:----------------:|:-----------:|
| Yield Strength (MPa) | **80.6** | 102.0 | 100.3 | 21% |
| UTS (MPa) | **95.2** | 114.0 | 110.8 | 16% |
| Elongation (%) | 13.1 | 14.2 | **13.8** | 8% |
| Elastic Modulus (GPa) | 9.0 | 13.3 | **8.2** | 32% |

> The full system outperforms all baselines on strength properties. The fine-tuned GPT-4.1-mini (trained on identical data) is competitive on elongation and elastic modulus, suggesting complementary strengths.

---

## 🧱 Components at a Glance

| Component | Description | Location |
|-----------|-------------|----------|
| 🖥️ **Web Interface** | Vue.js app with Chat, Evaluate, and Design modes | [`frontend/`](frontend/) |
| 🐍 **Backend API** | Flask + Gunicorn REST API serving all three modes | [`backend/app.py`](backend/app.py) |
| 🤖 **Agent Pipeline** | Analyst → Reviewer sequential pipeline via CrewAI | [`backend/alloy_crew/`](backend/alloy_crew/) |
| 📐 **OWL Ontology** | 32 classes · 17 object properties · 46 data properties | [`ontology/`](ontology/) |
| 🔍 **Vector Search** | Weaviate hybrid search (dense embeddings + BM25) | [`backend/pipeline/`](backend/pipeline/) |
| 📊 **RDF Triplestore** | GraphDB with SPARQL queries and RDFS inference | [`backend/pipeline/`](backend/pipeline/) |
| 🧬 **ML Models** | XGBoost + Random Forest ensemble (4 property models) | [`backend/alloy_crew/models/`](backend/alloy_crew/models/) |
| ⚗️ **Physics Engine** | Morinaga Md, lattice mismatch, SSS, GP fraction | [`backend/alloy_crew/config/`](backend/alloy_crew/config/) |
| 🔧 **Optimizer** | Deterministic Guard + Tuner (±3 wt% max, 0.5 wt% steps) | [`backend/alloy_crew/deterministic_optimizer.py`](backend/alloy_crew/deterministic_optimizer.py) |
| 📏 **Evaluation** | 88-alloy benchmark + 250 MCQ + 20 design targets | [`evaluation/`](evaluation/) |

---

## 📦 Data

Data provenance, every correction applied to the alloy data, and the checks that verify the committed training set is reproducible from its sources are documented in [`docs/data_curation.md`](docs/data_curation.md).

All data used in this project is publicly available. The complete archive (KG data, evaluation sets, ontology, and trained models) is hosted on [figshare](https://doi.org/10.6084/m9.figshare.31860466).

| Resource | Description | Link |
|----------|-------------|------|
| 🗃️ **Knowledge Graph data** | 77 alloys with compositions, properties, and metadata | Included in archive |
| 📏 **Evaluation set** | 88 alloys from manufacturer datasheets and Nickel Institute handbook holdout | Included in [`evaluation/`](evaluation/) |
| 📚 **Source data** | Nickel Institute High-Temperature High-Strength Ni-Base Alloys | [nickelinstitute.org](https://nickelinstitute.org/en/technical-resources/high-temperature-alloys/) |

---

File: evaluation/chatbot/results/expert_responses_chatbot.jsonl (part 1 of 2)
{"id": "expert_001", "type": "", "question": "Nickel superalloys typically undergo precipitation hardening to provide the strengthening mechanism for this class of alloys. Describe the microstructure of Udimet 720 (a typical nickel superalloy). How does this microstructure aid in developing a high strength alloy.", "answer": "The microstructure of **Udimet 720** consists of a gamma (\u03b3) matrix phase and a gamma prime (\u03b3') precipitate phase. The gamma matrix phase has a composition of **Ni: 46.18%, Cr: 30.85%, Co: 16.16%, Mo: 2.40%, Al: 1.99%, Ti: 1.61%, W: 0.51%, B: 0.15%, C: 0.13%, Zr: 0.02%** (at%). The gamma prime precipitate phase has a composition of **Ni: 61.63%, Co: 11.76%, Ti: 11.74%, Al: 9.65%, Cr: 3.74%, Mo: 0.87%, W: 0.25%, B: 0.18%, C: 0.16%, Zr: 0.02%** (at%).\n\nThis microstructure aids in developing a high-strength alloy through precipitation hardening, where the gamma prime precipitates act as obstacles to dislocation movement, thereby increasing the strength of the alloy. The **\u03b3' volume fraction of 46.8%** indicates a significant amount of precipitates, which contributes to the alloy's high strength. The lattice mismatch between the gamma and gamma prime phases, **0.883%**, also plays a role in the precipitation hardening mechanism.\n\nThe presence of **\u03b3' formers (7.5 wt%)**, such as aluminum and titanium, and **refractory elements (4.3 wt%)**, like molybdenum and tungsten, also contributes to the alloy's high strength and resistance to creep. The combination of these elements and the microstructure of **Udimet 720** results in a high-strength alloy with a yield strength of up to **868 MPa** at room temperature.", "ground_truth": "", "contexts": ["Alloy: UDIMET* 720CR wrought (wrought)\nComposition (wt%): Ni: 55.0%, Cr: 18.0%, Co: 15.0%, Ti: 5.0%, Mo: 3.0%, Al: 2.5%, W: 1.3%, B: 0.0%\nDensity: 7.81 g/cm\u00b3\nElongation: 24 % @ 760.0\u00b0C\nElongation: 5 % @ 21.0\u00b0C\nElongation: 11 % @ 649.0\u00b0C\nElongation: 22 % @ 871.0\u00b0C\nElongation: 12 % @ 538.0\u00b0C\nUTS: 1276 MPa @ 649.0\u00b0C\nUTS: 704 MPa @ 871.0\u00b0C\nUTS: 1132 MPa @ 21.0\u00b0C\nUTS: 1249 MPa @ 538.0\u00b0C\nUTS: 1035 MPa @ 760.0\u00b0C\nYieldStrength: 799 MPa @ 649.0\u00b0C\nYieldStrength: 868 MPa @ 21.0\u00b0C\nYieldStrength: 758 MPa @ 538.0\u00b0C\nYieldStrength: 792 MPa @ 760.0\u00b0C\nYieldStrength: 551 MPa @ 871.0\u00b0C"]}
{"id": "expert_002", "type": "", "question": "Why are nickel alloys used in preference to titanium alloys for high temperature applications in the gas turbine? How does the nickel microstructure allow for operation at high temperatures?", "answer": "**TD Nickel** and other nickel alloys are often preferred over titanium alloys for high-temperature applications in gas turbines due to their superior high-temperature properties. \n\nAt room temperature (20-25\u00b0C), **TD Nickel** has a yield strength of **550 MPa** and an ultimate tensile strength (UTS) of **690 MPa**. Although the provided database does not contain specific high-temperature strength data for titanium alloys, in general, nickel alloys tend to maintain their strength at higher temperatures compared to titanium alloys.\n\nThe microstructure of **TD Nickel**, consisting of a **100.00% Ni** gamma (matrix) phase and gamma prime (precipitate) phase, allows for operation at high temperatures. The gamma prime phase, although not present in significant amounts in **TD Nickel** (as indicated by the **0.0 wt%** of \u03b3' formers), typically contributes to the high-temperature strength of nickel alloys by acting as a barrier to dislocation movement. However, in the case of **TD Nickel**, its high-temperature properties are likely due to the inherent properties of nickel and potential solid-solution strengthening, although the provided database indicates **0.0 wt%** of solid-solution strengthening (SSS) elements.\n\nIn general, nickel alloys are known for their high-temperature oxidation resistance, which is crucial for gas turbine applications. The **Oxidation Resistance Index** of **0.00** for **TD Nickel** is not informative in this context, as a higher index typically indicates better oxidation resistance. However, it is known that nickel alloys often form a protective oxide layer at high temperatures, reducing oxidation and allowing them to maintain their properties.\n\nIt's worth noting that the provided database lacks specific information on the high-temperature properties of titanium alloys, as well as detailed information on the microstructure and properties of **TD Nickel** at elevated temperatures. Therefore, the comparison between **TD Nickel** and titanium alloys is based on general knowledge of these alloy families.", "ground_truth": "", "contexts": ["Alloy: TD Nickel wrought Bar (wrought)\nComposition (wt%): Ni: 98.0%\nDensity: 8.90 g/cm\u00b3\nElasticity: 135 GPa @ 204.0\u00b0C\nElasticity: 152 GPa @ 21.0\u00b0C\nElasticity: 126 GPa @ 316.0\u00b0C\nElasticity: 120 GPa @ 427.0\u00b0C\nElasticity: 92 GPa @ 982.0\u00b0C\nElasticity: 101 GPa @ 871.0\u00b0C\nElasticity: 108 GPa @ 760.0\u00b0C\nElasticity: 112 GPa @ 649.0\u00b0C\nElasticity: 116 GPa @ 538.0\u00b0C\nElasticity: 145 GPa @ 93.0\u00b0C\nElasticity: 82 GPa @ 1093.0\u00b0C\nElongation: 7 % @ 982.0\u00b0C\nElongation: 9 % @ 871.0\u00b0C\nElongation: 12 % @ 649.0\u00b0C\nElongation: 25 % @ 21.0\u00b0C\nElongation: 11 % @ 760.0\u00b0C\nElongation: 6 % @ 1093.0\u00b0C\nElongation: 14 % @ 538.0\u00b0C\nUTS: 260 MPa @ 649.0\u00b0C\nUTS: 230 MPa @ 760.0\u00b0C\nUTS: 310 MPa @ 538.0\u00b0C\nUTS: 195 MPa @ 871.0\u00b0C\nUTS: 165 MPa @ 982.0\u00b0C\nUTS: 690 MPa @ 21.0\u00b0C\nUTS: 140 MPa @ 1093.0\u00b0C\nYieldStrength: 140 MPa @ 982.0\u00b0C\nYieldStrength: 215 MPa @ 760.0\u00b0C\nYieldStrength: 180 MPa @ 871.0\u00b0C\nYieldStrength: 110 MPa @ 1093.0\u00b0C\nYieldStrength: 550 MPa @ 21.0\u00b0C\nYieldStrength: 295 MPa @ 538.0\u00b0C\nYieldStrength: 250 MPa @ 649.0\u00b0C"]}
{"id": "expert_003", "type": "", "question": "Many modern nickel alloys are produced by powder metallurgy, with resultant defects a major concern. Explain how a defect in a gas turbine disc may lead to engineers considering a 'life to first crack' approach to fatigue lifing, rather than the traditional 'safe life' approach.", "answer": "In gas turbine discs, defects can significantly impact the component's fatigue life. A defect in a disc can act as a stress concentrator, accelerating crack initiation and propagation. When a defect is present, the traditional 'safe life' approach, which assumes a defect-free component, may not be suitable. \n\nThe 'safe life' approach typically involves designing the component to withstand a certain number of fatigue cycles without failing, with a built-in safety factor to account for variability in material properties and loading conditions. However, when defects are present, this approach may not provide a reliable estimate of the component's lifespan.\n\nIn contrast, a 'life to first crack' approach focuses on predicting the number of cycles it takes for a crack to initiate from a defect, rather than the number of cycles to complete failure. This approach acknowledges that defects are inevitable and aims to manage their impact on the component's lifespan.\n\nBy adopting a 'life to first crack' approach, engineers can better account for the effects of defects on fatigue life. This approach involves:\n\n1. **Defect characterization**: Identifying and characterizing the types of defects present in the component, such as porosity, inclusions, or surface roughness.\n2. **Fracture mechanics analysis**: Using fracture mechanics models to predict the growth of cracks from defects under cyclic loading.\n3. **Fatigue testing**: Conducting fatigue tests to validate the fracture mechanics models and determine the crack growth rates.\n4. **Life prediction**: Using the validated models to predict the number of cycles to crack initiation, taking into account the defect size, shape, and location.\n\nBy considering the 'life to first crack' approach, engineers can develop more realistic and conservative estimates of a gas turbine disc's fatigue life, even in the presence of defects. This approach can help to ensure the safe operation of gas turbines and reduce the risk of premature failure. \n\nIn the context of the provided alloys, **TD Nickel**, **Alloy 713LC**, **Alloy 713C**, **Cast Alloy 718**, and **NIMONIC* 263** may exhibit varying levels of defect sensitivity due to their different processing routes, microstructures, and material properties. For example, wrought alloys like **TD Nickel** and **NIMONIC* 263** may have fewer defects compared to cast alloys like **Alloy 713LC** and **Alloy 713C**. However, the specific defect characteristics and their impact on fatigue life would need to be evaluated on a case-by-case basis.", "ground_truth": "", "contexts": ["Alloy: TD Nickel wrought Bar (wrought)\nComposition (wt%): Ni: 98.0%\nDensity: 8.90 g/cm\u00b3\nElasticity: 135 GPa @ 204.0\u00b0C\nElasticity: 152 GPa @ 21.0\u00b0C\nElasticity: 126 GPa @ 316.0\u00b0C\nElasticity: 120 GPa @ 427.0\u00b0C\nElasticity: 92 GPa @ 982.0\u00b0C\nElasticity: 101 GPa @ 871.0\u00b0C\nElasticity: 108 GPa @ 760.0\u00b0C\nElasticity: 112 GPa @ 649.0\u00b0C\nElasticity: 116 GPa @ 538.0\u00b0C\nElasticity: 145 GPa @ 93.0\u00b0C\nElasticity: 82 GPa @ 1093.0\u00b0C\nElongation: 7 % @ 982.0\u00b0C\nElongation: 9 % @ 871.0\u00b0C\nElongation: 12 % @ 649.0\u00b0C\nElongation: 25 % @ 21.0\u00b0C\nElongation: 11 % @ 760.0\u00b0C\nElongation: 6 % @ 1093.0\u00b0C\nElongation: 14 % @ 538.0\u00b0C\nUTS: 260 MPa @ 649.0\u00b0C\nUTS: 230 MPa @ 760.0\u00b0C\nUTS: 310 MPa @ 538.0\u00b0C\nUTS: 195 MPa @ 871.0\u00b0C\nUTS: 165 MPa @ 982.0\u00b0C\nUTS: 690 MPa @ 21.0\u00b0C\nUTS: 140 MPa @ 1093.0\u00b0C\nYieldStrength: 140 MPa @ 982.0\u00b0C\nYieldStrength: 215 MPa @ 760.0\u00b0C\nYieldStrength: 180 MPa @ 871.0\u00b0C\nYieldStrength: 110 MPa @ 1093.0\u00b0C\nYieldStrength: 550 MPa @ 21.0\u00b0C\nYieldStrength: 295 MPa @ 538.0\u00b0C\nYieldStrength: 250 MPa @ 649.0\u00b0C", "Alloy: Alloy 713LC cast (cast)\nComposition (wt%): Ni: 75.0%, Cr: 12.0%, Al: 5.9%, Mo: 4.5%, Nb: 2.0%, Ti: 0.6%, Zr: 0.1%, C: 0.1%\nDensity: 7.63 g/cm\u00b3\nElasticity: 136 GPa @ 982.0\u00b0C\nElasticity: 183 GPa @ 316.0\u00b0C\nElasticity: 149 GPa @ 871.0\u00b0C\nElasticity: 186 GPa @ 204.0\u00b0C\nElasticity: 194 GPa @ 93.0\u00b0C\nElasticity: 178 GPa @ 427.0\u00b0C\nElasticity: 159 GPa @ 760.0\u00b0C\nElasticity: 197 GPa @ 21.0\u00b0C\nElasticity: 165 GPa @ 649.0\u00b0C\nElasticity: 172 GPa @ 538.0\u00b0C\nElongation: 15 % @ 21.0\u00b0C\nElongation: 12 % @ 871.0\u00b0C\nElongation: 22 % @ 982.0\u00b0C\nElongation: 11 % @ 760.0\u00b0C\nElongation: 11 % @ 649.0\u00b0C\nElongation: 11 % @ 538.0\u00b0C\nUTS: 1085 MPa @ 649.0\u00b0C\nUTS: 895 MPa @ 21.0\u00b0C\nUTS: 895 MPa @ 538.0\u00b0C\nUTS: 950 MPa @ 760.0\u00b0C\nUTS: 470 MPa @ 982.0\u00b0C\nUTS: 750 MPa @ 871.0\u00b0C\nYieldStrength: 760 MPa @ 760.0\u00b0C\nYieldStrength: 750 MPa @ 21.0\u00b0C\nYieldStrength: 580 MPa @ 871.0\u00b0C\nYieldStrength: 281 MPa @ 982.0\u00b0C\nYieldStrength: 760 MPa @ 538.0\u00b0C\nYieldStrength: 785 MPa @ 649.0\u00b0C", "Alloy: Alloy 713C cast (cast)\nComposition (wt%): Ni: 74.0%, Cr: 12.5%, Al: 6.1%, Mo: 4.2%, Nb: 2.0%, Ti: 0.8%, C: 0.1%, Zr: 0.1%\nDensity: 7.56 g/cm\u00b3\nElasticity: 199 GPa @ 204.0\u00b0C\nElasticity: 206 GPa @ 21.0\u00b0C\nElasticity: 156 GPa @ 871.0\u00b0C\nElasticity: 193 GPa @ 316.0\u00b0C\nElasticity: 172 GPa @ 649.0\u00b0C\nElasticity: 188 GPa @ 427.0\u00b0C\nElasticity: 203 GPa @ 93.0\u00b0C\nElasticity: 167 GPa @ 760.0\u00b0C\nElasticity: 148 GPa @ 982.0\u00b0C\nElasticity: 179 GPa @ 538.0\u00b0C\nElongation: 6 % @ 760.0\u00b0C\nElongation: 20 % @ 982.0\u00b0C\nElongation: 10 % @ 538.0\u00b0C\nElongation: 8 % @ 21.0\u00b0C\nElongation: 7 % @ 649.0\u00b0C\nElongation: 14 % @ 871.0\u00b0C\nUTS: 870 MPa @ 649.0\u00b0C\nUTS: 850 MPa @ 21.0\u00b0C\nUTS: 470 MPa @ 982.0\u00b0C\nUTS: 860 MPa @ 538.0\u00b0C\nUTS: 940 MPa @ 760.0\u00b0C\nUTS: 725 MPa @ 871.0\u00b0C\nYieldStrength: 740 MPa @ 21.0\u00b0C\nYieldStrength: 305 MPa @ 982.0\u00b0C\nYieldStrength: 715 MPa @ 649.0\u00b0C\nYieldStrength: 705 MPa @ 538.0\u00b0C\nYieldStrength: 495 MPa @ 871.0\u00b0C\nYieldStrength: 745 MPa @ 760.0\u00b0C", "Alloy: Cast Alloy 718 cast (cast)\nComposition (wt%): Ni: 52.5%, Cr: 19.0%, Fe: 18.5%, Nb: 5.2%, Mo: 3.0%, Ti: 0.8%, Al: 0.6%, Mn: 0.2%\nDensity: 8.12 g/cm\u00b3\nElongation: 11 % @ 21.0\u00b0C\nUTS: 1090 MPa @ 21.0\u00b0C\nYieldStrength: 915 MPa @ 21.0\u00b0C", "Alloy: NIMONIC* 263 wrought Sheet (wrought)\nComposition (wt%): Ni: 51.0%, Co: 20.0%, Cr: 20.0%, Mo: 5.9%, Ti: 2.1%, Al: 0.5%, Mn: 0.4%, Si: 0.2%\nDensity: 8.24 g/cm\u00b3\nElasticity: 171 GPa @ 760.0\u00b0C\nElasticity: 190 GPa @ 538.0\u00b0C\nElasticity: 197 GPa @ 427.0\u00b0C\nElasticity: 222 GPa @ 21.0\u00b0C\nElasticity: 212 GPa @ 204.0\u00b0C\nElasticity: 146 GPa @ 982.0\u00b0C\nElasticity: 219 GPa @ 93.0\u00b0C\nElasticity: 181 GPa @ 649.0\u00b0C\nElasticity: 158 GPa @ 871.0\u00b0C\nElasticity: 204 GPa @ 316.0\u00b0C\nElongation: 30 % @ 982.0\u00b0C\nElongation: 39 % @ 21.0\u00b0C\nElongation: 25 % @ 871.0\u00b0C\nElongation: 21 % @ 760.0\u00b0C\nElongation: 27 % @ 649.0\u00b0C\nElongation: 42 % @ 538.0\u00b0C\nUTS: 650 MPa @ 760.0\u00b0C\nUTS: 775 MPa @ 649.0\u00b0C\nUTS: 970 MPa @ 21.0\u00b0C\nUTS: 800 MPa @ 538.0\u00b0C\nUTS: 125 MPa @ 982.0\u00b0C\nUTS: 275 MPa @ 871.0\u00b0C\nYieldStrength: 460 MPa @ 760.0\u00b0C\nYieldStrength: 83 MPa @ 982.0\u00b0C\nYieldStrength: 180 MPa @ 871.0\u00b0C\nYieldStrength: 580 MPa @ 21.0\u00b0C\nYieldStrength: 485 MPa @ 649.0\u00b0C\nYieldStrength: 485 MPa @ 538.0\u00b0C"]}
{"id": "expert_004", "type": "", "question": "Discuss the relatively different routes that nickel blade and disc alloys have followed giving reasons in each case.", "answer": "No matching alloys found in the knowledge graph.", "ground_truth": ""}
{"id": "expert_005", "type": "", "question": "Describe the process of manufacture of single crystal nickel alloys.", "answer": "The process of manufacturing single crystal nickel alloys involves several steps:\n\n1. **Melting and Casting**: The nickel alloy is first melted in a furnace, and then cast into a mold. The molten metal is directionally solidified, meaning that it is solidified in a specific direction to promote the growth of a single crystal.\n2. **Directional Solidification**: The molten metal is solidified using a directional solidification process, such as the Bridgman or Czochralski method. This process involves slowly withdrawing the mold from the furnace, allowing the metal to solidify from the bottom up.\n3. **Seed Selection**: A single crystal \"seed\" is selected and placed at the bottom of the mold. The seed is a small, single crystal of the same alloy that is being cast. The seed serves as a nucleus for the growth of the single crystal.\n4. **Helical Grain Selection**: As the metal solidifies, a helical grain selector is used to select a single grain from the solidifying metal. The helical grain selector is a spiral-shaped mold that promotes the growth of a single grain.\n5. **Single Crystal Growth**: The selected grain grows into a single crystal as the metal continues to solidify. The single crystal is then removed from the mold and undergoes further processing, such as machining and heat treatment.\n\nIt's worth noting that the database provided does not contain specific information on the manufacture of single crystal nickel alloys. The information provided above is based on general knowledge of the process. \n\nIn the context of the provided database, **TD Nickel wrought Bar** is a wrought nickel alloy, but its manufacturing process is not specified as single crystal growth. The other alloys listed, such as **Alloy 713C cast**, **Alloy 713LC cast**, and **Cast Alloy 625 cast**, are cast alloys and may not be manufactured using single crystal growth techniques. **HAYNES* 230 wrought Sheet** is a wrought alloy, but its manufacturing process is not specified as single crystal growth.", "ground_truth": "", "contexts": ["Alloy: TD Nickel wrought Bar (wrought)\nComposition (wt%): Ni: 98.0%\nDensity: 8.90 g/cm\u00b3\nElasticity: 135 GPa @ 204.0\u00b0C\nElasticity: 152 GPa @ 21.0\u00b0C\nElasticity: 126 GPa @ 316.0\u00b0C\nElasticity: 120 GPa @ 427.0\u00b0C\nElasticity: 92 GPa @ 982.0\u00b0C\nElasticity: 101 GPa @ 871.0\u00b0C\nElasticity: 108 GPa @ 760.0\u00b0C\nElasticity: 112 GPa @ 649.0\u00b0C\nElasticity: 116 GPa @ 538.0\u00b0C\nElasticity: 145 GPa @ 93.0\u00b0C\nElasticity: 82 GPa @ 1093.0\u00b0C\nElongation: 7 % @ 982.0\u00b0C\nElongation: 9 % @ 871.0\u00b0C\nElongation: 12 % @ 649.0\u00b0C\nElongation: 25 % @ 21.0\u00b0C\nElongation: 11 % @ 760.0\u00b0C\nElongation: 6 % @ 1093.0\u00b0C\nElongation: 14 % @ 538.0\u00b0C\nUTS: 260 MPa @ 649.0\u00b0C\nUTS: 230 MPa @ 760.0\u00b0C\nUTS: 310 MPa @ 538.0\u00b0C\nUTS: 195 MPa @ 871.0\u00b0C\nUTS: 165 MPa @ 982.0\u00b0C\nUTS: 690 MPa @ 21.0\u00b0C\nUTS: 140 MPa @ 1093.0\u00b0C\nYieldStrength: 140 MPa @ 982.0\u00b0C\nYieldStrength: 215 MPa @ 760.0\u00b0C\nYieldStrength: 180 MPa @ 871.0\u00b0C\nYieldStrength: 110 MPa @ 1093.0\u00b0C\nYieldStrength: 550 MPa @ 21.0\u00b0C\nYieldStrength: 295 MPa @ 538.0\u00b0C\nYieldStrength: 250 MPa @ 649.0\u00b0C", "Alloy: Alloy 713C cast (cast)\nComposition (wt%): Ni: 74.0%, Cr: 12.5%, Al: 6.1%, Mo: 4.2%, Nb: 2.0%, Ti: 0.8%, C: 0.1%, Zr: 0.1%\nDensity: 7.56 g/cm\u00b3\nElasticity: 199 GPa @ 204.0\u00b0C\nElasticity: 206 GPa @ 21.0\u00b0C\nElasticity: 156 GPa @ 871.0\u00b0C\nElasticity: 193 GPa @ 316.0\u00b0C\nElasticity: 172 GPa @ 649.0\u00b0C\nElasticity: 188 GPa @ 427.0\u00b0C\nElasticity: 203 GPa @ 93.0\u00b0C\nElasticity: 167 GPa @ 760.0\u00b0C\nElasticity: 148 GPa @ 982.0\u00b0C\nElasticity: 179 GPa @ 538.0\u00b0C\nElongation: 6 % @ 760.0\u00b0C\nElongation: 20 % @ 982.0\u00b0C\nElongation: 10 % @ 538.0\u00b0C\nElongation: 8 % @ 21.0\u00b0C\nElongation: 7 % @ 649.0\u00b0C\nElongation: 14 % @ 871.0\u00b0C\nUTS: 870 MPa @ 649.0\u00b0C\nUTS: 850 MPa @ 21.0\u00b0C\nUTS: 470 MPa @ 982.0\u00b0C\nUTS: 860 MPa @ 538.0\u00b0C\nUTS: 940 MPa @ 760.0\u00b0C\nUTS: 725 MPa @ 871.0\u00b0C\nYieldStrength: 740 MPa @ 21.0\u00b0C\nYieldStrength: 305 MPa @ 982.0\u00b0C\nYieldStrength: 715 MPa @ 649.0\u00b0C\nYieldStrength: 705 MPa @ 538.0\u00b0C\nYieldStrength: 495 MPa @ 871.0\u00b0C\nYieldStrength: 745 MPa @ 760.0\u00b0C", "Alloy: Alloy 713LC cast (cast)\nComposition (wt%): Ni: 75.0%, Cr: 12.0%, Al: 5.9%, Mo: 4.5%, Nb: 2.0%, Ti: 0.6%, Zr: 0.1%, C: 0.1%\nDensity: 7.63 g/cm\u00b3\nElasticity: 136 GPa @ 982.0\u00b0C\nElasticity: 183 GPa @ 316.0\u00b0C\nElasticity: 149 GPa @ 871.0\u00b0C\nElasticity: 186 GPa @ 204.0\u00b0C\nElasticity: 194 GPa @ 93.0\u00b0C\nElasticity: 178 GPa @ 427.0\u00b0C\nElasticity: 159 GPa @ 760.0\u00b0C\nElasticity: 197 GPa @ 21.0\u00b0C\nElasticity: 165 GPa @ 649.0\u00b0C\nElasticity: 172 GPa @ 538.0\u00b0C\nElongation: 15 % @ 21.0\u00b0C\nElongation: 12 % @ 871.0\u00b0C\nElongation: 22 % @ 982.0\u00b0C\nElongation: 11 % @ 760.0\u00b0C\nElongation: 11 % @ 649.0\u00b0C\nElongation: 11 % @ 538.0\u00b0C\nUTS: 1085 MPa @ 649.0\u00b0C\nUTS: 895 MPa @ 21.0\u00b0C\nUTS: 895 MPa @ 538.0\u00b0C\nUTS: 950 MPa @ 760.0\u00b0C\nUTS: 470 MPa @ 982.0\u00b0C\nUTS: 750 MPa @ 871.0\u00b0C\nYieldStrength: 760 MPa @ 760.0\u00b0C\nYieldStrength: 750 MPa @ 21.0\u00b0C\nYieldStrength: 580 MPa @ 871.0\u00b0C\nYieldStrength: 281 MPa @ 982.0\u00b0C\nYieldStrength: 760 MPa @ 538.0\u00b0C\nYieldStrength: 785 MPa @ 649.0\u00b0C", "Alloy: Cast Alloy 625 cast (cast)\nComposition (wt%): Ni: 63.0%, Cr: 21.6%, Mo: 8.7%, Nb: 3.9%, Fe: 2.0%, Al: 0.2%, C: 0.2%, Si: 0.2%\nDensity: 8.38 g/cm\u00b3\nElongation: 47 % @ 871.0\u00b0C\nElongation: 40 % @ 982.0\u00b0C\nElongation: 48 % @ 21.0\u00b0C\nElongation: 50 % @ 538.0\u00b0C\nElongation: 27 % @ 760.0\u00b0C\nElongation: 51 % @ 649.0\u00b0C\nUTS: 510 MPa @ 538.0\u00b0C\nUTS: 490 MPa @ 649.0\u00b0C\nUTS: 430 MPa @ 760.0\u00b0C\nUTS: 710 MPa @ 21.0\u00b0C\nUTS: 140 MPa @ 982.0\u00b0C\nUTS: 275 MPa @ 871.0\u00b0C\nYieldStrength: 235 MPa @ 649.0\u00b0C\nYieldStrength: 235 MPa @ 538.0\u00b0C\nYieldStrength: 350 MPa @ 21.0\u00b0C\nYieldStrength: 105 MPa @ 982.0\u00b0C\nYieldStrength: 235 MPa @ 760.0\u00b0C\nYieldStrength: 200 MPa @ 871.0\u00b0C", "Alloy: HAYNES* 230 wrought Sheet (wrought)\nComposition (wt%): Ni: 57.0%, Cr: 22.0%, W: 14.0%, Co: 5.0%, Mo: 2.0%, Mn: 0.5%, Si: 0.4%, Al: 0.3%\nDensity: 8.93 g/cm\u00b3\nElasticity: 179 GPa @ 538.0\u00b0C\nElasticity: 185 GPa @ 427.0\u00b0C\nElasticity: 207 GPa @ 93.0\u00b0C\nElasticity: 153 GPa @ 871.0\u00b0C\nElasticity: 163 GPa @ 760.0\u00b0C\nElasticity: 209 GPa @ 21.0\u00b0C\nElasticity: 131 GPa @ 1093.0\u00b0C\nElasticity: 172 GPa @ 649.0\u00b0C\nElasticity: 143 GPa @ 982.0\u00b0C\nElasticity: 200 GPa @ 204.0\u00b0C\nElasticity: 192 GPa @ 316.0\u00b0C\nElongation: 47 % @ 21.0\u00b0C\nElongation: 37 % @ 1093.0\u00b0C\nElongation: 51 % @ 538.0\u00b0C\nElongation: 56 % @ 649.0\u00b0C\nElongation: 59 % @ 760.0\u00b0C\nElongation: 54 % @ 982.0\u00b0C\nElongation: 74 % @ 871.0\u00b0C\nUTS: 169 MPa @ 982.0\u00b0C\nUTS: 690 MPa @ 538.0\u00b0C\nUTS: 837 MPa @ 21.0\u00b0C\nUTS: 308 MPa @ 871.0\u00b0C\nUTS: 90 MPa @ 1093.0\u00b0C\nUTS: 538 MPa @ 760.0\u00b0C\nUTS: 666 MPa @ 649.0\u00b0C\nYieldStrength: 236 MPa @ 871.0\u00b0C\nYieldStrength: 417 MPa @ 21.0\u00b0C\nYieldStrength: 294 MPa @ 538.0\u00b0C\nYieldStrength: 291 MPa @ 649.0\u00b0C\nYieldStrength: 311 MPa @ 760.0\u00b0C\nYieldStrength: 123 MPa @ 982.0\u00b0C\nYieldStrength: 69 MPa @ 1093.0\u00b0C"]}
{"id": "expert_006", "type": "", "question": "What is the main factor affecting the gamma prime shape during aging in nickel base superalloy and describe the shape evolution during ageing.", "answer": "The main factor affecting the gamma prime (\u03b3') shape during aging in nickel-base superalloys is the lattice mismatch between the \u03b3' precipitate and the \u03b3 matrix. \n\nIn general, the shape evolution of \u03b3' precipitates during aging can be described as follows: \n\n1. **Initial stage**: Spherical \u03b3' precipitates form due to nucleation.\n2. **Growth stage**: As aging progresses, the \u03b3' precipitates grow and maintain their spherical shape if the lattice mismatch is low (less than 0.5%).\n3. **Coarsening stage**: With further aging, the \u03b3' precipitates can coarsen and change shape to cubes or plates if the lattice mismatch is high (greater than 0.5%), driven by the reduction of interfacial energy.\n\nHowever, the provided database does not contain specific information on the shape evolution of \u03b3' precipitates during aging for the listed alloys. The lattice mismatch values are available, which can be used to predict the potential shape evolution:\n- **TD Nickel wrought Bar**: 0.000% (spherical shape expected)\n- **UDIMET* 720LI wrought**: 0.865% (cubic or plate-like shape possible)\n- **UDIMET* 720CR wrought**: 0.883% (cubic or plate-like shape possible)\n- **CM 247LC*(DS) cast**: 0.254% (spherical or cubic shape expected)\n- **UDIMET* 710 wrought Bar**: 0.877% (cubic or plate-like shape possible)\n\nPlease note that the actual shape evolution may vary depending on factors like aging temperature, time, and alloy composition.", "ground_truth": "", "contexts": ["Alloy: TD Nickel wrought Bar (wrought)\nComposition (wt%): Ni: 98.0%\nDensity: 8.90 g/cm\u00b3\nElasticity: 135 GPa @ 204.0\u00b0C\nElasticity: 152 GPa @ 21.0\u00b0C\nElasticity: 126 GPa @ 316.0\u00b0C\nElasticity: 120 GPa @ 427.0\u00b0C\nElasticity: 92 GPa @ 982.0\u00b0C\nElasticity: 101 GPa @ 871.0\u00b0C\nElasticity: 108 GPa @ 760.0\u00b0C\nElasticity: 112 GPa @ 649.0\u00b0C\nElasticity: 116 GPa @ 538.0\u00b0C\nElasticity: 145 GPa @ 93.0\u00b0C\nElasticity: 82 GPa @ 1093.0\u00b0C\nElongation: 7 % @ 982.0\u00b0C\nElongation: 9 % @ 871.0\u00b0C\nElongation: 12 % @ 649.0\u00b0C\nElongation: 25 % @ 21.0\u00b0C\nElongation: 11 % @ 760.0\u00b0C\nElongation: 6 % @ 1093.0\u00b0C\nElongation: 14 % @ 538.0\u00b0C\nUTS: 260 MPa @ 649.0\u00b0C\nUTS: 230 MPa @ 760.0\u00b0C\nUTS: 310 MPa @ 538.0\u00b0C\nUTS: 195 MPa @ 871.0\u00b0C\nUTS: 165 MPa @ 982.0\u00b0C\nUTS: 690 MPa @ 21.0\u00b0C\nUTS: 140 MPa @ 1093.0\u00b0C\nYieldStrength: 140 MPa @ 982.0\u00b0C\nYieldStrength: 215 MPa @ 760.0\u00b0C\nYieldStrength: 180 MPa @ 871.0\u00b0C\nYieldStrength: 110 MPa @ 1093.0\u00b0C\nYieldStrength: 550 MPa @ 21.0\u00b0C\nYieldStrength: 295 MPa @ 538.0\u00b0C\nYieldStrength: 250 MPa @ 649.0\u00b0C", "Alloy: UDIMET* 720LI wrought (wrought)\nComposition (wt%): Ni: 57.0%, Cr: 16.0%, Co: 15.0%, Ti: 5.0%, Mo: 3.0%, Al: 2.5%, W: 1.3%, Zr: 0.0%\nDensity: 7.84 g/cm\u00b3", "Alloy: UDIMET* 720CR wrought (wrought)\nComposition (wt%): Ni: 55.0%, Cr: 18.0%, Co: 15.0%, Ti: 5.0%, Mo: 3.0%, Al: 2.5%, W: 1.3%, B: 0.0%\nDensity: 7.81 g/cm\u00b3\nElongation: 24 % @ 760.0\u00b0C\nElongation: 5 % @ 21.0\u00b0C\nElongation: 11 % @ 649.0\u00b0C\nElongation: 22 % @ 871.0\u00b0C\nElongation: 12 % @ 538.0\u00b0C\nUTS: 1276 MPa @ 649.0\u00b0C\nUTS: 704 MPa @ 871.0\u00b0C\nUTS: 1132 MPa @ 21.0\u00b0C\nUTS: 1249 MPa @ 538.0\u00b0C\nUTS: 1035 MPa @ 760.0\u00b0C\nYieldStrength: 799 MPa @ 649.0\u00b0C\nYieldStrength: 868 MPa @ 21.0\u00b0C\nYieldStrength: 758 MPa @ 538.0\u00b0C\nYieldStrength: 792 MPa @ 760.0\u00b0C\nYieldStrength: 551 MPa @ 871.0\u00b0C", "Alloy: CM 247LC*(DS) cast (cast)\nComposition (wt%): Ni: 62.0%, W: 10.0%, Co: 9.0%, Cr: 8.0%, Al: 5.6%, Ta: 3.2%, Other: 1.4%, Ti: 0.7%\nDensity: 8.18 g/cm\u00b3\nElasticity: 87 GPa @ 982.0\u00b0C\nElasticity: 99 GPa @ 760.0\u00b0C\nElasticity: 110 GPa @ 538.0\u00b0C\nElasticity: 105 GPa @ 649.0\u00b0C\nElasticity: 127 GPa @ 21.0\u00b0C", "Alloy: UDIMET* 710 wrought Bar (wrought)\nComposition (wt%): Ni: 55.0%, Cr: 18.0%, Co: 15.0%, Ti: 5.0%, Mo: 3.0%, Al: 2.5%, W: 1.5%, C: 0.1%\nDensity: 7.81 g/cm\u00b3\nElasticity: 161 GPa @ 982.0\u00b0C\nElasticity: 222 GPa @ 21.0\u00b0C\nElongation: 29 % @ 871.0\u00b0C\nElongation: 25 % @ 760.0\u00b0C\nElongation: 15 % @ 649.0\u00b0C\nElongation: 10 % @ 538.0\u00b0C\nElongation: 27 % @ 982.0\u00b0C\nElongation: 7 % @ 21.0\u00b0C\nUTS: 1290 MPa @ 649.0\u00b0C\nUTS: 1020 MPa @ 760.0\u00b0C\nUTS: 1185 MPa @ 21.0\u00b0C\nUTS: 380 MPa @ 982.0\u00b0C\nUTS: 705 MPa @ 871.0\u00b0C\nUTS: 1150 MPa @ 538.0\u00b0C\nYieldStrength: 815 MPa @ 760.0\u00b0C\nYieldStrength: 270 MPa @ 982.0\u00b0C\nYieldStrength: 860 MPa @ 649.0\u00b0C\nYieldStrength: 635 MPa @ 871.0\u00b0C\nYieldStrength: 910 MPa @ 21.0\u00b0C\nYieldStrength: 850 MPa @ 538.0\u00b0C"]}
{"id": "expert_007", "type": "", "question": "Define gamma double prime in nickel base superalloy.", "answer": "In nickel-base superalloys, **\u03b3'' (gamma double prime)** is a metastable, body-centered tetragonal (bct) precipitate phase that forms through the decomposition of the **\u03b3 (gamma)** matrix phase. It is typically rich in niobium (Nb) and titanium (Ti), and sometimes also contains other elements such as molybdenum (Mo) and chromium (Cr).\n\nThe **\u03b3''** phase is usually observed in alloys with high Nb and Ti contents, and its formation is often associated with the precipitation of the **\u03b3' (gamma prime)** phase, which is a face-centered cubic (fcc) precipitate phase rich in aluminum (Al), titanium (Ti), and niobium (Nb).\n\nThe **\u03b3''** phase is known to contribute to the strengthening of nickel-base superalloys, particularly at high temperatures, through mechanisms such as precipitation hardening and dispersion strengthening. However, its presence can also lead to a decrease in ductility and an increase in susceptibility to cracking.\n\nIt's worth noting that the provided database does not explicitly mention the **\u03b3''** phase, but it does provide information on the **\u03b3** and **\u03b3'** phases for various nickel-base superalloys.", "ground_truth": "", "contexts": ["Alloy: TD Nickel wrought Bar (wrought)\nComposition (wt%): Ni: 98.0%\nDensity: 8.90 g/cm\u00b3\nElasticity: 135 GPa @ 204.0\u00b0C\nElasticity: 152 GPa @ 21.0\u00b0C\nElasticity: 126 GPa @ 316.0\u00b0C\nElasticity: 120 GPa @ 427.0\u00b0C\nElasticity: 92 GPa @ 982.0\u00b0C\nElasticity: 101 GPa @ 871.0\u00b0C\nElasticity: 108 GPa @ 760.0\u00b0C\nElasticity: 112 GPa @ 649.0\u00b0C\nElasticity: 116 GPa @ 538.0\u00b0C\nElasticity: 145 GPa @ 93.0\u00b0C\nElasticity: 82 GPa @ 1093.0\u00b0C\nElongation: 7 % @ 982.0\u00b0C\nElongation: 9 % @ 871.0\u00b0C\nElongation: 12 % @ 649.0\u00b0C\nElongation: 25 % @ 21.0\u00b0C\nElongation: 11 % @ 760.0\u00b0C\nElongation: 6 % @ 1093.0\u00b0C\nElongation: 14 % @ 538.0\u00b0C\nUTS: 260 MPa @ 649.0\u00b0C\nUTS: 230 MPa @ 760.0\u00b0C\nUTS: 310 MPa @ 538.0\u00b0C\nUTS: 195 MPa @ 871.0\u00b0C\nUTS: 165 MPa @ 982.0\u00b0C\nUTS: 690 MPa @ 21.0\u00b0C\nUTS: 140 MPa @ 1093.0\u00b0C\nYieldStrength: 140 MPa @ 982.0\u00b0C\nYieldStrength: 215 MPa @ 760.0\u00b0C\nYieldStrength: 180 MPa @ 871.0\u00b0C\nYieldStrength: 110 MPa @ 1093.0\u00b0C\nYieldStrength: 550 MPa @ 21.0\u00b0C\nYieldStrength: 295 MPa @ 538.0\u00b0C\nYieldStrength: 250 MPa @ 649.0\u00b0C", "Alloy: PWA*1484*(SC) cast (cast)\nComposition (wt%): Ni: 63.0%, Co: 10.0%, Ta: 8.7%, W: 5.9%, Al: 5.6%, Cr: 5.0%, Mo: 1.9%, Other: 0.1%\nDensity: 8.35 g/cm\u00b3\nElasticity: 99 GPa @ 760.0\u00b0C\nElasticity: 127 GPa @ 21.0\u00b0C\nElasticity: 110 GPa @ 538.0\u00b0C\nElasticity: 105 GPa @ 649.0\u00b0C\nElasticity: 87 GPa @ 982.0\u00b0C\nElongation: 20 % @ 871.0\u00b0C\nElongation: 18 % @ 649.0\u00b0C\nElongation: 28 % @ 21.0\u00b0C\nElongation: 23 % @ 538.0\u00b0C\nElongation: 18 % @ 760.0\u00b0C\nElongation: 22 % @ 1093.0\u00b0C\nElongation: 22 % @ 982.0\u00b0C\nUTS: 978 MPa @ 649.0\u00b0C\nUTS: 393 MPa @ 1093.0\u00b0C\nUTS: 696 MPa @ 982.0\u00b0C\nUTS: 937 MPa @ 871.0\u00b0C\nUTS: 992 MPa @ 760.0\u00b0C\nUTS: 950 MPa @ 538.0\u00b0C\nUTS: 957 MPa @ 21.0\u00b0C\nYieldStrength: 767 MPa @ 871.0\u00b0C\nYieldStrength: 910 MPa @ 760.0\u00b0C\nYieldStrength: 910 MPa @ 649.0\u00b0C\nYieldStrength: 539 MPa @ 982.0\u00b0C\nYieldStrength: 895 MPa @ 21.0\u00b0C\nYieldStrength: 311 MPa @ 1093.0\u00b0C\nYieldStrength: 881 MPa @ 538.0\u00b0C", "Alloy: UDIMET* 720LI wrought (wrought)\nComposition (wt%): Ni: 57.0%, Cr: 16.0%, Co: 15.0%, Ti: 5.0%, Mo: 3.0%, Al: 2.5%, W: 1.3%, Zr: 0.0%\nDensity: 7.84 g/cm\u00b3", "Alloy: UDIMET* 720CR wrought (wrought)\nComposition (wt%): Ni: 55.0%, Cr: 18.0%, Co: 15.0%, Ti: 5.0%, Mo: 3.0%, Al: 2.5%, W: 1.3%, B: 0.0%\nDensity: 7.81 g/cm\u00b3\nElongation: 24 % @ 760.0\u00b0C\nElongation: 5 % @ 21.0\u00b0C\nElongation: 11 % @ 649.0\u00b0C\nElongation: 22 % @ 871.0\u00b0C\nElongation: 12 % @ 538.0\u00b0C\nUTS: 1276 MPa @ 649.0\u00b0C\nUTS: 704 MPa @ 871.0\u00b0C\nUTS: 1132 MPa @ 21.0\u00b0C\nUTS: 1249 MPa @ 538.0\u00b0C\nUTS: 1035 MPa @ 760.0\u00b0C\nYieldStrength: 799 MPa @ 649.0\u00b0C\nYieldStrength: 868 MPa @ 21.0\u00b0C\nYieldStrength: 758 MPa @ 538.0\u00b0C\nYieldStrength: 792 MPa @ 760.0\u00b0C\nYieldStrength: 551 MPa @ 871.0\u00b0C", "Alloy: UDIMET* 710 wrought Bar (wrought)\nComposition (wt%): Ni: 55.0%, Cr: 18.0%, Co: 15.0%, Ti: 5.0%, Mo: 3.0%, Al: 2.5%, W: 1.5%, C: 0.1%\nDensity: 7.81 g/cm\u00b3\nElasticity: 161 GPa @ 982.0\u00b0C\nElasticity: 222 GPa @ 21.0\u00b0C\nElongation: 29 % @ 871.0\u00b0C\nElongation: 25 % @ 760.0\u00b0C\nElongation: 15 % @ 649.0\u00b0C\nElongation: 10 % @ 538.0\u00b0C\nElongation: 27 % @ 982.0\u00b0C\nElongation: 7 % @ 21.0\u00b0C\nUTS: 1290 MPa @ 649.0\u00b0C\nUTS: 1020 MPa @ 760.0\u00b0C\nUTS: 1185 MPa @ 21.0\u00b0C\nUTS: 380 MPa @ 982.0\u00b0C\nUTS: 705 MPa @ 871.0\u00b0C\nUTS: 1150 MPa @ 538.0\u00b0C\nYieldStrength: 815 MPa @ 760.0\u00b0C\nYieldStrength: 270 MPa @ 982.0\u00b0C\nYieldStrength: 860 MPa @ 649.0\u00b0C\nYieldStrength: 635 MPa @ 871.0\u00b0C\nYieldStrength: 910 MPa @ 21.0\u00b0C\nYieldStrength: 850 MPa @ 538.0\u00b0C"]}
{"id": "expert_008", "type": "", "question": "Why are carbon and boron levels kept very low in single crystal nickel base superalloy?", "answer": "In single crystal nickel base superalloys, **carbon (C)** and **boron (B)** levels are typically kept very low (often < 0.01-0.1 wt%) to minimize their detrimental effects on the alloy's properties. \n\n**Carbon** can form carbides, which can precipitate at grain boundaries and lead to a reduction in creep resistance and ductility. In single crystal alloys, the absence of grain boundaries reduces the risk of carbide precipitation, but carbon can still affect the alloy's microstructure and properties.\n\n**Boron** can also form borides, which can precipitate at grain boundaries and lead to a reduction in creep resistance and ductility. Additionally, boron can segregate to grain boundaries and affect the alloy's grain boundary cohesion.\n\nBy keeping carbon and boron levels low, single crystal nickel base superalloys can maintain their high temperature properties, such as creep resistance, and avoid premature failure. This is particularly important in high-temperature applications, such as turbine blades, where the alloy is subjected to extreme temperatures and stresses.\n\nIt's worth noting that while the provided database does not explicitly discuss the effects of carbon and boron in single crystal nickel base superalloys, general metallurgy knowledge suggests that low levels of these elements are desirable to maintain optimal properties.", "ground_truth": "", "contexts": ["Alloy: TD Nickel wrought Bar (wrought)\nComposition (wt%): Ni: 98.0%\nDensity: 8.90 g/cm\u00b3\nElasticity: 135 GPa @ 204.0\u00b0C\nElasticity: 152 GPa @ 21.0\u00b0C\nElasticity: 126 GPa @ 316.0\u00b0C\nElasticity: 120 GPa @ 427.0\u00b0C\nElasticity: 92 GPa @ 982.0\u00b0C\nElasticity: 101 GPa @ 871.0\u00b0C\nElasticity: 108 GPa @ 760.0\u00b0C\nElasticity: 112 GPa @ 649.0\u00b0C\nElasticity: 116 GPa @ 538.0\u00b0C\nElasticity: 145 GPa @ 93.0\u00b0C\nElasticity: 82 GPa @ 1093.0\u00b0C\nElongation: 7 % @ 982.0\u00b0C\nElongation: 9 % @ 871.0\u00b0C\nElongation: 12 % @ 649.0\u00b0C\nElongation: 25 % @ 21.0\u00b0C\nElongation: 11 % @ 760.0\u00b0C\nElongation: 6 % @ 1093.0\u00b0C\nElongation: 14 % @ 538.0\u00b0C\nUTS: 260 MPa @ 649.0\u00b0C\nUTS: 230 MPa @ 760.0\u00b0C\nUTS: 310 MPa @ 538.0\u00b0C\nUTS: 195 MPa @ 871.0\u00b0C\nUTS: 165 MPa @ 982.0\u00b0C\nUTS: 690 MPa @ 21.0\u00b0C\nUTS: 140 MPa @ 1093.0\u00b0C\nYieldStrength: 140 MPa @ 982.0\u00b0C\nYieldStrength: 215 MPa @ 760.0\u00b0C\nYieldStrength: 180 MPa @ 871.0\u00b0C\nYieldStrength: 110 MPa @ 1093.0\u00b0C\nYieldStrength: 550 MPa @ 21.0\u00b0C\nYieldStrength: 295 MPa @ 538.0\u00b0C\nYieldStrength: 250 MPa @ 649.0\u00b0C", "Alloy: Alloy 713C cast (cast)\nComposition (wt%): Ni: 74.0%, Cr: 12.5%, Al: 6.1%, Mo: 4.2%, Nb: 2.0%, Ti: 0.8%, C: 0.1%, Zr: 0.1%\nDensity: 7.56 g/cm\u00b3\nElasticity: 199 GPa @ 204.0\u00b0C\nElasticity: 206 GPa @ 21.0\u00b0C\nElasticity: 156 GPa @ 871.0\u00b0C\nElasticity: 193 GPa @ 316.0\u00b0C\nElasticity: 172 GPa @ 649.0\u00b0C\nElasticity: 188 GPa @ 427.0\u00b0C\nElasticity: 203 GPa @ 93.0\u00b0C\nElasticity: 167 GPa @ 760.0\u00b0C\nElasticity: 148 GPa @ 982.0\u00b0C\nElasticity: 179 GPa @ 538.0\u00b0C\nElongation: 6 % @ 760.0\u00b0C\nElongation: 20 % @ 982.0\u00b0C\nElongation: 10 % @ 538.0\u00b0C\nElongation: 8 % @ 21.0\u00b0C\nElongation: 7 % @ 649.0\u00b0C\nElongation: 14 % @ 871.0\u00b0C\nUTS: 870 MPa @ 649.0\u00b0C\nUTS: 850 MPa @ 21.0\u00b0C\nUTS: 470 MPa @ 982.0\u00b0C\nUTS: 860 MPa @ 538.0\u00b0C\nUTS: 940 MPa @ 760.0\u00b0C\nUTS: 725 MPa @ 871.0\u00b0C\nYieldStrength: 740 MPa @ 21.0\u00b0C\nYieldStrength: 305 MPa @ 982.0\u00b0C\nYieldStrength: 715 MPa @ 649.0\u00b0C\nYieldStrength: 705 MPa @ 538.0\u00b0C\nYieldStrength: 495 MPa @ 871.0\u00b0C\nYieldStrength: 745 MPa @ 760.0\u00b0C", "Alloy: Alloy 713LC cast (cast)\nComposition (wt%): Ni: 75.0%, Cr: 12.0%, Al: 5.9%, Mo: 4.5%, Nb: 2.0%, Ti: 0.6%, Zr: 0.1%, C: 0.1%\nDensity: 7.63 g/cm\u00b3\nElasticity: 136 GPa @ 982.0\u00b0C\nElasticity: 183 GPa @ 316.0\u00b0C\nElasticity: 149 GPa @ 871.0\u00b0C\nElasticity: 186 GPa @ 204.0\u00b0C\nElasticity: 194 GPa @ 93.0\u00b0C\nElasticity: 178 GPa @ 427.0\u00b0C\nElasticity: 159 GPa @ 760.0\u00b0C\nElasticity: 197 GPa @ 21.0\u00b0C\nElasticity: 165 GPa @ 649.0\u00b0C\nElasticity: 172 GPa @ 538.0\u00b0C\nElongation: 15 % @ 21.0\u00b0C\nElongation: 12 % @ 871.0\u00b0C\nElongation: 22 % @ 982.0\u00b0C\nElongation: 11 % @ 760.0\u00b0C\nElongation: 11 % @ 649.0\u00b0C\nElongation: 11 % @ 538.0\u00b0C\nUTS: 1085 MPa @ 649.0\u00b0C\nUTS: 895 MPa @ 21.0\u00b0C\nUTS: 895 MPa @ 538.0\u00b0C\nUTS: 950 MPa @ 760.0\u00b0C\nUTS: 470 MPa @ 982.0\u00b0C\nUTS: 750 MPa @ 871.0\u00b0C\nYieldStrength: 760 MPa @ 760.0\u00b0C\nYieldStrength: 750 MPa @ 21.0\u00b0C\nYieldStrength: 580 MPa @ 871.0\u00b0C\nYieldStrength: 281 MPa @ 982.0\u00b0C\nYieldStrength: 760 MPa @ 538.0\u00b0C\nYieldStrength: 785 MPa @ 649.0\u00b0C", "Alloy: Cast Alloy 625 cast (cast)\nComposition (wt%): Ni: 63.0%, Cr: 21.6%, Mo: 8.7%, Nb: 3.9%, Fe: 2.0%, Al: 0.2%, C: 0.2%, Si: 0.2%\nDensity: 8.38 g/cm\u00b3\nElongation: 47 % @ 871.0\u00b0C\nElongation: 40 % @ 982.0\u00b0C\nElongation: 48 % @ 21.0\u00b0C\nElongation: 50 % @ 538.0\u00b0C\nElongation: 27 % @ 760.0\u00b0C\nElongation: 51 % @ 649.0\u00b0C\nUTS: 510 MPa @ 538.0\u00b0C\nUTS: 490 MPa @ 649.0\u00b0C\nUTS: 430 MPa @ 760.0\u00b0C\nUTS: 710 MPa @ 21.0\u00b0C\nUTS: 140 MPa @ 982.0\u00b0C\nUTS: 275 MPa @ 871.0\u00b0C\nYieldStrength: 235 MPa @ 649.0\u00b0C\nYieldStrength: 235 MPa @ 538.0\u00b0C\nYieldStrength: 350 MPa @ 21.0\u00b0C\nYieldStrength: 105 MPa @ 982.0\u00b0C\nYieldStrength: 235 MPa @ 760.0\u00b0C\nYieldStrength: 200 MPa @ 871.0\u00b0C", "Alloy: Cast Alloy 718 cast (cast)\nComposition (wt%): Ni: 52.5%, Cr: 19.0%, Fe: 18.5%, Nb: 5.2%, Mo: 3.0%, Ti: 0.8%, Al: 0.6%, Mn: 0.2%\nDensity: 8.12 g/cm\u00b3\nElongation: 11 % @ 21.0\u00b0C\nUTS: 1090 MPa @ 21.0\u00b0C\nYieldStrength: 915 MPa @ 21.0\u00b0C"]}
