Repository: AlexLecu/AlloyGraph

<div align="center">

# 🔬 AlloyGraph

### A Multi-Agent AI Platform for Nickel-Based Superalloy Property Prediction, Inverse Design, and Knowledge-Driven Research
[🌐 Live Demo](https://alloygraph.utcluj.ro) · [🎥 Video](https://youtu.be/2NUNi8fizJs) · [📐 Ontology](https://w3id.org/alloygraph/ont) · [📦 Data (figshare)](https://doi.org/10.6084/m9.figshare.31860466) · [📄 Preprint](https://doi.org/10.2139/ssrn.7022006) · [📚 Citation](#-citation)
*Five-layer architecture: user interface, multi-agent orchestration, prediction engine, knowledge layer, and data sources.*

</div>

---

## 📖 Overview

AlloyGraph is an open-source platform that predicts mechanical properties of nickel-based superalloys, designs new alloy compositions, and answers natural language questions about superalloy data. It integrates three complementary approaches:

| Component | Description |
|-----------|-------------|
| 🧠 **Knowledge Graph** | 77 experimentally characterised alloys in GraphDB (RDF) + Weaviate (vector search), structured by an OWL 2 DL ontology with HermiT reasoning |
| ⚙️ **Physics-Informed ML** | XGBoost + Random Forest ensemble trained on 50–80 physics-based features (Morinaga Md, lattice mismatch, SSS strengthening) |
| 🤖 **Multi-Agent LLM** | Analyst and Reviewer agents (Llama 3.3-70B via CrewAI) triangulating ML, physics, and KG experimental data |

---

## 🎯 Three Operational Modes

| Mode | Input | Output | Accuracy |
|------|-------|--------|----------|
| 💬 **Research Assistant** | Natural language question | Grounded answer with citations | 91.2% on 250 factual questions |
| 📊 **Property Evaluator** | Composition + temperature | YS, UTS, EL, EM predictions | MAE: 80.6 MPa (YS), 95.2 MPa (UTS) |
| 🧪 **Alloy Designer** | Target properties | Optimised composition | 72% of targets met, 0 Critical TCP |

---

## 📈 Key Results

Evaluated on **88 independent alloys** from manufacturer datasheets (Special Metals, Haynes International, ATI) and a held-out subset of the Nickel Institute handbook:

| Property | Full System | ML-only | GPT-4.1-mini FT | Improvement |
|----------|:-----------:|:-------:|:----------------:|:-----------:|
| Yield Strength (MPa) | **80.6** | 102.0 | 100.3 | 21% |
| UTS (MPa) | **95.2** | 114.0 | 110.8 | 16% |
| Elongation (%) | 13.1 | 14.2 | **13.8** | 8% |
| Elastic Modulus (GPa) | 9.0 | 13.3 | **8.2** | 32% |

> The full system outperforms all baselines on strength properties. The fine-tuned GPT-4.1-mini (trained on identical data) is competitive on elongation and elastic modulus, suggesting complementary strengths.

---

## 🧱 Components at a Glance

| Component | Description | Location |
|-----------|-------------|----------|
| 🖥️ **Web Interface** | Vue.js app with Chat, Evaluate, and Design modes | [`frontend/`](frontend/) |
| 🐍 **Backend API** | Flask + Gunicorn REST API serving all three modes | [`backend/app.py`](backend/app.py) |
| 🤖 **Agent Pipeline** | Analyst → Reviewer sequential pipeline via CrewAI | [`backend/alloy_crew/`](backend/alloy_crew/) |
| 📐 **OWL Ontology** | 32 classes · 17 object properties · 46 data properties | [`ontology/`](ontology/) |
| 🔍 **Vector Search** | Weaviate hybrid search (dense embeddings + BM25) | [`backend/pipeline/`](backend/pipeline/) |
| 📊 **RDF Triplestore** | GraphDB with SPARQL queries and RDFS inference | [`backend/pipeline/`](backend/pipeline/) |
| 🧬 **ML Models** | XGBoost + Random Forest ensemble (4 property models) | [`backend/alloy_crew/models/`](backend/alloy_crew/models/) |
| ⚗️ **Physics Engine** | Morinaga Md, lattice mismatch, SSS, GP fraction | [`backend/alloy_crew/config/`](backend/alloy_crew/config/) |
| 🔧 **Optimizer** | Deterministic Guard + Tuner (±3 wt% max, 0.5 wt% steps) | [`backend/alloy_crew/deterministic_optimizer.py`](backend/alloy_crew/deterministic_optimizer.py) |
| 📏 **Evaluation** | 88-alloy benchmark + 250 MCQ + 20 design targets | [`evaluation/`](evaluation/) |

---

## 📦 Data

Data provenance, every correction applied to the alloy data, and the checks that verify the committed training set is reproducible from its sources are documented in [`docs/data_curation.md`](docs/data_curation.md).

All data used in this project is publicly available. The complete archive (KG data, evaluation sets, ontology, and trained models) is hosted on [figshare](https://doi.org/10.6084/m9.figshare.31860466).

| Resource | Description | Link |
|----------|-------------|------|
| 🗃️ **Knowledge Graph data** | 77 alloys with compositions, properties, and metadata | Included in archive |
| 📏 **Evaluation set** | 88 alloys from manufacturer datasheets and Nickel Institute handbook holdout | Included in [`evaluation/`](evaluation/) |
| 📚 **Source data** | Nickel Institute High-Temperature High-Strength Ni-Base Alloys | [nickelinstitute.org](https://nickelinstitute.org/en/technical-resources/high-temperature-alloys/) |

---

File: evaluation/results/SSS/gpt4.1.csv
alloy,temperature,processing,method,status,pred_ys,actual_ys,pred_uts,actual_uts,pred_el,actual_el,pred_em,actual_em,pred_density,pred_gamma_prime,confidence_level,tcp_risk,corrections_applied,eval_time_sec
MC-102*,21.0,cast,GPT4.1,SUCCESS,780.0,605.0,1050.0,675.0,6.0,5.0,210.0,,,,,,,
MC-102*,538.0,cast,GPT4.1,SUCCESS,780.0,540.0,1050.0,655.0,6.0,9.0,182.0,,,,,,,
MC-102*,649.0,cast,GPT4.1,SUCCESS,770.0,525.0,1040.0,640.0,6.0,9.0,175.0,,,,,,,
MC-102*,760.0,cast,GPT4.1,SUCCESS,760.0,530.0,1030.0,605.0,6.0,4.0,168.0,,,,,,,
MC-102*,871.0,cast,GPT4.1,SUCCESS,650.0,250.0,800.0,395.0,6.0,11.0,158.0,,,,,,,
MC-102*,982.0,cast,GPT4.1,SUCCESS,400.0,130.0,500.0,250.0,6.0,12.0,148.0,,,,,,,
NIMOCAST* 75,21.0,cast,GPT4.1,SUCCESS,340.0,179.0,690.0,500.0,25.0,39.0,210.0,,,,,,,
NIMOCAST* 242,21.0,cast,GPT4.1,SUCCESS,860.0,300.0,1105.0,460.0,7.0,8.0,208.0,,,,,,,
INCONEL* MA758,21.0,wrought,GPT4.1,SUCCESS,690.0,558.0,1050.0,951.0,18.0,27.0,210.0,,,,,,,
INCONEL* MA758,538.0,wrought,GPT4.1,SUCCESS,690.0,427.0,1050.0,751.0,18.0,24.0,182.0,,,,,,,
INCONEL* MA758,649.0,wrought,GPT4.1,SUCCESS,670.0,379.0,1020.0,558.0,17.0,28.0,175.0,,,,,,,
INCONEL* MA758,760.0,wrought,GPT4.1,SUCCESS,650.0,269.0,980.0,427.0,16.0,41.0,168.0,,,,,,,
INCONEL* MA758,982.0,wrought,GPT4.1,SUCCESS,420.0,152.0,650.0,172.0,14.0,29.0,148.0,,,,,,,
INCONEL* 600,21.0,wrought,GPT4.1,SUCCESS,240.0,285.0,585.0,660.0,40.0,45.0,207.0,214.0,,,,,,
INCONEL* 600,538.0,wrought,GPT4.1,SUCCESS,205.0,220.0,480.0,560.0,38.0,41.0,172.0,184.0,,,,,,
INCONEL* 600,649.0,wrought,GPT4.1,SUCCESS,170.0,205.0,410.0,450.0,36.0,49.0,165.0,176.0,,,,,,
INCONEL* 600,760.0,wrought,GPT4.1,SUCCESS,140.0,180.0,345.0,260.0,34.0,70.0,158.0,168.0,,,,,,
INCONEL* 600,871.0,wrought,GPT4.1,SUCCESS,120.0,75.0,310.0,140.0,32.0,80.0,150.0,157.0,,,,,,
INCONEL* 600,982.0,wrought,GPT4.1,SUCCESS,90.0,41.0,240.0,76.0,30.0,115.0,142.0,145.0,,,,,,
TD NiCr,21.0,wrought,GPT4.1,SUCCESS,690.0,615.0,950.0,945.0,25.0,20.0,210.0,,,,,,,
TD NiCr,538.0,wrought,GPT4.1,SUCCESS,690.0,450.0,950.0,685.0,25.0,14.5,185.0,,,,,,,
TD NiCr,649.0,wrought,GPT4.1,SUCCESS,690.0,365.0,950.0,435.0,25.0,11.0,178.0,,,,,,,
TD NiCr,760.0,wrought,GPT4.1,SUCCESS,690.0,260.0,950.0,270.0,25.0,5.0,170.0,,,,,,,
TD NiCr,871.0,wrought,GPT4.1,SUCCESS,600.0,180.0,750.0,185.0,25.0,3.0,160.0,,,,,,,
TD NiCr,982.0,wrought,GPT4.1,SUCCESS,350.0,130.0,480.0,140.0,25.0,2.0,150.0,,,,,,,
TD NiCr,1093.0,wrought,GPT4.1,EMPTY,,105.0,,110.0,,1.5,,,,,,,,
HASTELLOY* X,21.0,wrought,GPT4.1,SUCCESS,415.0,360.0,780.0,785.0,30.0,43.0,214.0,197.0,,,,,,
HASTELLOY* X,538.0,wrought,GPT4.1,SUCCESS,415.0,290.0,780.0,650.0,30.0,45.0,190.0,161.0,,,,,,
HASTELLOY* X,649.0,wrought,GPT4.1,SUCCESS,410.0,275.0,770.0,570.0,30.0,37.0,185.0,154.0,,,,,,
HASTELLOY* X,760.0,wrought,GPT4.1,SUCCESS,400.0,260.0,760.0,435.0,30.0,37.0,180.0,146.0,,,,,,
HASTELLOY* X,871.0,wrought,GPT4.1,SUCCESS,340.0,180.0,690.0,255.0,30.0,50.0,170.0,137.0,,,,,,
HASTELLOY* X,982.0,wrought,GPT4.1,SUCCESS,205.0,110.0,410.0,150.0,30.0,45.0,160.0,128.0,,,,,,
HASTELLOY* X,1093.0,wrought,GPT4.1,EMPTY,,55.0,,90.0,,40.0,,,,,,,,
HAYNES* 242,21.0,wrought,GPT4.1,SUCCESS,827.0,845.0,965.0,1290.0,13.0,46.0,210.0,228.0,,,,,,
HAYNES* 242,538.0,wrought,GPT4.1,SUCCESS,827.0,540.0,965.0,1080.0,13.0,50.0,183.0,197.0,,,,,,
HAYNES* 242,649.0,wrought,GPT4.1,SUCCESS,827.0,570.0,965.0,1000.0,13.0,41.0,175.0,190.0,,,,,,
HAYNES* 242,760.0,wrought,GPT4.1,SUCCESS,827.0,310.0,965.0,730.0,13.0,54.0,168.0,177.0,,,,,,
HAYNES* 242,871.0,wrought,GPT4.1,SUCCESS,724.0,310.0,827.0,500.0,13.0,85.0,158.0,166.0,,,,,,
HAYNES* 242,982.0,wrought,GPT4.1,SUCCESS,414.0,210.0,552.0,290.0,13.0,97.0,148.0,154.0,,,,,,
Alloy 718 (AMS 5596 sheet),20.0,wrought,GPT4.1,EMPTY,,860.0,,1100.0,,30.0,,,,,,,,
Alloy 725,20.0,wrought,GPT4.1,EMPTY,,827.0,,1170.0,,35.0,,,,,,,,
Haynes 244,20.0,wrought,GPT4.1,EMPTY,,860.0,,1240.0,,12.0,,,,,,,,
ATI Allegheny Ludlum AL 22™ Nickel-Base Alloy,20.0,wrought,GPT4.1,EMPTY,,345.0,,724.0,,67.0,,207.0,,,,,,
ATI Allegheny Ludlum AL 276™ Nickel-Base Alloy,21.0,wrought,GPT4.1,SUCCESS,380.0,415,785.0,790,60.0,50,205.0,,,,,,,
ATI Allegheny Ludlum AL 276™ Nickel-Base Alloy,93.0,wrought,GPT4.1,EMPTY,,380,,725,,50,200.0,,,,,,,
ATI Allegheny Ludlum AL 276™ Nickel-Base Alloy,204.0,wrought,GPT4.1,EMPTY,,345,,710,,50,195.0,,,,,,,
ATI Allegheny Ludlum AL 276™ Nickel-Base Alloy,316.0,wrought,GPT4.1,EMPTY,,315,,675,,55,190.0,,,,,,,
ATI Allegheny Ludlum AL 276™ Nickel-Base Alloy,427.0,wrought,GPT4.1,EMPTY,,290,,655,,60,185.0,,,,,,,
ATI Allegheny Ludlum AL 276™ Nickel-Base Alloy,538.0,wrought,GPT4.1,SUCCESS,370.0,270,770.0,640,55.0,60,180.0,,,,,,,
ATI Allegheny Ludlum AL 600™ Nickel-Base Alloy,20.0,wrought,GPT4.1,EMPTY,,255.0,,640.0,,45.0,,207,,,,,,
ATI Allegheny Ludlum AL 601™ Nickel-Base Alloy,20.0,wrought,GPT4.1,EMPTY,,440.0,,790.0,,45.0,,205.0,,,,,,
ATI Allegheny Ludlum AL 625HP™ Stainless Steel,20.0,wrought,GPT4.1,EMPTY,,485.0,,940.0,,46.0,,,,,,,,
ATI Allegheny Ludlum Altemp® 718 Nickel-Base Superalloy,21.0,wrought,GPT4.1,EMPTY,,1200,,1435,,21,,200,,,,,,
ATI Allegheny Ludlum Altemp® 718 Nickel-Base Superalloy,204.0,wrought,GPT4.1,EMPTY,,1125,,1365,,20,,190,,,,,,
ATI Allegheny Ludlum Altemp® 718 Nickel-Base Superalloy,427.0,wrought,GPT4.1,EMPTY,,1080,,1325,,19.5,,178,,,,,,
ATI Allegheny Ludlum Altemp® 718 Nickel-Base Superalloy,538.0,wrought,GPT4.1,EMPTY,,1065,,1280,,19,,171,,,,,,
ATI Allegheny Ludlum Altemp® 718 Nickel-Base Superalloy,649.0,wrought,GPT4.1,EMPTY,,1020,,1160,,19,,163,,,,,,
ATI Allegheny Ludlum Altemp® 718 Nickel-Base Superalloy,704.0,wrought,GPT4.1,EMPTY,,945,,1005,,20,,,,,,,,
ATI Allegheny Ludlum Altemp® HX Nickel-Based superalloy,-196.0,wrought,GPT4.1,EMPTY,,,,1035.0,,46.0,,,,,,,,
ATI Allegheny Ludlum Altemp® HX Nickel-Based superalloy,-78.0,wrought,GPT4.1,EMPTY,,,,819.0,,51.0,,,,,,,,
ATI Allegheny Ludlum Altemp® HX Nickel-Based superalloy,20.0,wrought,GPT4.1,EMPTY,,324.0,,720.0,,,,196.0,,,,,,
ATI Allegheny Ludlum Altemp® HX Nickel-Based superalloy,204.0,wrought,GPT4.1,EMPTY,,336.0,,713.0,,41.0,198.0,,,,,,,
ATI Allegheny Ludlum Altemp® HX Nickel-Based superalloy,427.0,wrought,GPT4.1,EMPTY,,301.0,,687.0,,44.0,187.0,,,,,,,
ATI Allegheny Ludlum Altemp® HX Nickel-Based superalloy,649.0,wrought,GPT4.1,SUCCESS,415.0,272.0,760.0,472.0,30.0,37.0,174.0,,,,,,,
ATI Allegheny Ludlum Altemp® HX Nickel-Based superalloy,871.0,wrought,GPT4.1,SUCCESS,345.0,177.0,585.0,252.0,30.0,51.0,158.0,,,,,,,
ATI Allegheny Ludlum Altemp® HX Nickel-Based superalloy,1093.0,wrought,GPT4.1,EMPTY,,55.0,,90.0,,40.0,,,,,,,,
ATI Allegheny Ludlum Altemp® HX Nickel-Based superalloy,1204.0,wrought,GPT4.1,EMPTY,,26.0,,37.0,,31.0,,,,,,,,
Haynes 625 alloy,20.0,wrought,GPT4.1,EMPTY,,490.0,,905.0,,48.5,,208.0,,,,,,
Haynes 625 alloy,540.0,wrought,GPT4.1,EMPTY,,370.0,,770.0,,54.0,,,,,,,,
Haynes 625 alloy,650.0,wrought,GPT4.1,EMPTY,,370.0,,760.0,,55.6,,,,,,,,
Haynes 625 alloy,760.0,wrought,GPT4.1,SUCCESS,410.0,345.0,860.0,600.0,30.0,53.1,166.0,,,,,,,
Haynes 625 alloy,870.0,wrought,GPT4.1,EMPTY,,205.0,,345.0,,45.9,,,,,,,,
Haynes 625 alloy,980.0,wrought,GPT4.1,EMPTY,,83.0,,165.0,,43.8,,,,,,,,
Haynes 625 alloy,1095.0,wrought,GPT4.1,EMPTY,,39.0,,95.0,,44.7,,,,,,,,
Haynes 718 alloy,20.0,wrought,GPT4.1,EMPTY,,1175.0,,1395.0,,22.3,,200.0,,,,,,
Haynes 718 alloy,540.0,wrought,GPT4.1,EMPTY,,995.0,,1130.0,,24.4,,,,,,,,
Haynes 718 alloy,650.0,wrought,GPT4.1,EMPTY,,1000.0,,1155.0,,19.9,,,,,,,,
Haynes 718 alloy,760.0,wrought,GPT4.1,EMPTY,,750.0,,855.0,,10.2,,,,,,,,
Haynes 718 alloy,870.0,wrought,GPT4.1,EMPTY,,305.0,,420.0,,27.7,,,,,,,,
Haynes 718 alloy,980.0,wrought,GPT4.1,EMPTY,,90.0,,145.0,,37.0,,,,,,,,
Haynes 718 alloy,1095.0,wrought,GPT4.1,EMPTY,,40.0,,77.0,,38.5,,,,,,,,
Haynes Hastelloy® B-2 alloy,20.0,wrought,GPT4.1,EMPTY,,396.0,,914.0,,55.0,,217.0,,,,,,
Haynes Hastelloy® B-3® alloy,20.0,wrought,GPT4.1,EMPTY,,421.0,,862.0,,53.0,,216.0,,,,,,
Haynes Hastelloy® B-3® alloy,93.0,wrought,GPT4.1,EMPTY,,379.0,,834.0,,57.0,200.0,,,,,,,
Haynes Hastelloy® B-3® alloy,204.0,wrought,GPT4.1,EMPTY,,324.0,,758.0,,60.0,195.0,,,,,,,
Haynes Hastelloy® B-3® alloy,316.0,wrought,GPT4.1,EMPTY,,303.0,,717.0,,63.0,190.0,,,,,,,
Haynes Hastelloy® B-3® alloy,427.0,wrought,GPT4.1,EMPTY,,290.0,,703.0,,62.0,185.0,,,,,,,
Haynes Hastelloy® B-3® alloy,538.0,wrought,GPT4.1,SUCCESS,400.0,269.0,825.0,676.0,40.0,59.0,180.0,,,,,,,
Haynes Hastelloy® B-3® alloy,649.0,wrought,GPT4.1,SUCCESS,390.0,317.0,800.0,717.0,40.0,56.0,172.0,,,,,,,
Haynes Hastelloy® C-2000® alloy,20.0,wrought,GPT4.1,EMPTY,,393.0,,779.0,,68.0,,,,,,,,
Haynes Hastelloy® C-22® alloy,21.0,wrought,GPT4.1,SUCCESS,340.0,407.0,760.0,800.0,50.0,57.0,205.0,206.0,,,,,,
Haynes Hastelloy® C-22® alloy,93.0,wrought,GPT4.1,EMPTY,,372.0,,758.0,,58.0,200.0,,,,,,,
Haynes Hastelloy® C-22® alloy,204.0,wrought,GPT4.1,EMPTY,,303.0,,703.0,,57.0,195.0,,,,,,,
Haynes Hastelloy® C-22® alloy,316.0,wrought,GPT4.1,EMPTY,,286.0,,676.0,,62.0,190.0,,,,,,,
Haynes Hastelloy® C-22® alloy,427.0,wrought,GPT4.1,EMPTY,,283.0,,655.0,,67.0,185.0,,,,,,,
Haynes Hastelloy® C-22® alloy,538.0,wrought,GPT4.1,SUCCESS,340.0,276.0,760.0,627.0,50.0,61.0,180.0,,,,,,,
Haynes Hastelloy® C-22® alloy,649.0,wrought,GPT4.1,SUCCESS,320.0,248.0,740.0,586.0,50.0,65.0,175.0,,,,,,,
Haynes Hastelloy® C-22® alloy,760.0,wrought,GPT4.1,SUCCESS,300.0,241.0,720.0,524.0,50.0,63.0,170.0,,,,,,,
Haynes Hastelloy® C-276 alloy,20.0,wrought,GPT4.1,EMPTY,,364.7,,826.7,,61.0,,205.0,,,,,,
Haynes Hastelloy® C-276 alloy,204.0,wrought,GPT4.1,EMPTY,,,,696.4,,,195.0,195.0,,,,,,
Haynes Hastelloy® C-276 alloy,316.0,wrought,GPT4.1,EMPTY,,,,681.2,,68.0,190.0,188.0,,,,,,
Haynes Hastelloy® C-276 alloy,427.0,wrought,GPT4.1,EMPTY,,,,,,67.0,185.0,182.0,,,,,,
Haynes Hastelloy® C-4 alloy,20.0,wrought,GPT4.1,EMPTY,,421.0,,801.0,,55.0,,211.0,,,,,,
Haynes Hastelloy® C-4 alloy,204.0,wrought,GPT4.1,EMPTY,,403.0,,706.0,,55.0,195.0,201.0,,,,,,
Haynes Hastelloy® C-4 alloy,316.0,wrought,GPT4.1,EMPTY,,371.0,,675.0,,61.0,190.0,194.0,,,,,,
Haynes Hastelloy® C-4 alloy,427.0,wrought,GPT4.1,EMPTY,,320.0,,656.0,,68.0,185.0,187.0,,,,,,
Haynes Hastelloy® C-4 alloy,538.0,wrought,GPT4.1,SUCCESS,380.0,299.0,760.0,645.0,50.0,55.0,180.0,179.0,,,,,,
Haynes Hastelloy® C-4 alloy,649.0,wrought,GPT4.1,SUCCESS,370.0,291.0,750.0,571.0,50.0,50.0,172.0,171.0,,,,,,
Haynes Hastelloy® C-4 alloy,760.0,wrought,GPT4.1,SUCCESS,350.0,260.0,730.0,476.0,50.0,44.0,165.0,162.0,,,,,,
Haynes Hastelloy® G-30® alloy,20.0,wrought,GPT4.1,EMPTY,,338.0,,689.0,,56.0,,202,,,,,,
Haynes Hastelloy® G-30® alloy,93.0,wrought,GPT4.1,EMPTY,,290.0,,655.0,,54.0,200.0,,,,,,,
Haynes Hastelloy® G-30® alloy,204.0,wrought,GPT4.1,EMPTY,,248.0,,607.0,,59.0,195.0,,,,,,,
Haynes Hastelloy® G-30® alloy,316.0,wrought,GPT4.1,EMPTY,,228.0,,572.0,,59.0,190.0,,,,,,,
Haynes Hastelloy® G-30® alloy,427.0,wrought,GPT4.1,EMPTY,,214.0,,552.0,,60.0,185.0,,,,,,,
Haynes Hastelloy® G-30® alloy,538.0,wrought,GPT4.1,SUCCESS,380.0,200.0,760.0,524.0,45.0,62.0,180.0,,,,,,,
Haynes Hastelloy® N,20.0,wrought,GPT4.1,EMPTY,,314.0,,794.0,,50.7,,,,,,,,
Haynes Hastelloy® N,593.0,wrought,GPT4.1,EMPTY,,227.0,,599.0,,45.3,,,,,,,,
Haynes Hastelloy® N,704.0,wrought,GPT4.1,EMPTY,,218.0,,480.0,,30.0,,,,,,,,
Haynes Hastelloy® N,815.0,wrought,GPT4.1,EMPTY,,203.0,,385.0,,24.3,,,,,,,,
Haynes Hastelloy® N,927.0,wrought,GPT4.1,EMPTY,,179.0,,234.0,,30.0,,,,,,,,
Nickel Alloy 59,20.0,wrought,GPT4.1,EMPTY,,320.0,,690.0,,40.0,,210.0,,,,,,
Special Metals INCOLOY® alloy 890 Ni-Cr-Fe Superalloy,22.0,wrought,GPT4.1,EMPTY,,272.0,,652.0,,46.6,,195.1,,,,,,
Special Metals INCOLOY® alloy 890 Ni-Cr-Fe Superalloy,870.0,wrought,GPT4.1,EMPTY,,110.0,,132.0,,84.8,,,,,,,,
Special Metals INCOLOY® alloy 890 Ni-Cr-Fe Superalloy,980.0,wrought,GPT4.1,EMPTY,,66.0,,92.0,,98.0,,,,,,,,
Special Metals INCOLOY® alloy 890 Ni-Cr-Fe Superalloy,1100.0,wrought,GPT4.1,EMPTY,,44.0,,62.0,,83.6,,,,,,,,
Special Metals INCONEL® 622 Nickel Superalloy (UNS N06022) Plate 0.250 in (6.4 mm),20.0,wrought,GPT4.1,EMPTY,,311.0,,699.8,,69.0,,209.0,,,,,,
Special Metals INCONEL® 725 Nickel Superalloy (UNS N07725),20.0,wrought,GPT4.1,EMPTY,,427.0,,855.0,,57.0,,204.0,,,,,,
Special Metals INCONEL® Alloy 686 Nickel Superalloy Sheet (UNS N06686),20.0,wrought,GPT4.1,EMPTY,,421.0,,848.0,,59.0,,207,,,,,,
Special Metals INCONEL® Alloy N06230 Ni-Cr-W-Mo Alloy,21.0,wrought,GPT4.1,SUCCESS,410.0,403.0,760.0,824.0,45.0,46.0,215.0,,,,,,,
Special Metals INCONEL® Alloy N06230 Ni-Cr-W-Mo Alloy,204.0,wrought,GPT4.1,EMPTY,,386.0,,772.0,,45.0,205.0,,,,,,,
Special Metals INCONEL® Alloy N06230 Ni-Cr-W-Mo Alloy,316.0,wrought,GPT4.1,EMPTY,,372.0,,758.0,,46.0,200.0,,,,,,,
Special Metals INCONEL® Alloy N06230 Ni-Cr-W-Mo Alloy,427.0,wrought,GPT4.1,EMPTY,,359.0,,745.0,,48.0,195.0,,,,,,,
Special Metals INCONEL® Alloy N06230 Ni-Cr-W-Mo Alloy,538.0,wrought,GPT4.1,SUCCESS,410.0,310.0,760.0,724.0,45.0,40.0,190.0,,,,,,,
Special Metals INCONEL® Alloy N06230 Ni-Cr-W-Mo Alloy,649.0,wrought,GPT4.1,SUCCESS,410.0,290.0,760.0,724.0,45.0,50.0,185.0,,,,,,,
Special Metals INCONEL® Alloy N06230 Ni-Cr-W-Mo Alloy,760.0,wrought,GPT4.1,SUCCESS,410.0,290.0,760.0,517.0,45.0,70.0,180.0,,,,,,,
Special Metals INCONEL® Alloy N06230 Ni-Cr-W-Mo Alloy,871.0,wrought,GPT4.1,SUCCESS,340.0,193.0,600.0,234.0,45.0,90.0,170.0,,,,,,,
Special Metals INCONEL® Alloy N06230 Ni-Cr-W-Mo Alloy,1090.0,wrought,GPT4.1,EMPTY,,55.2,,82.7,,70.0,,,,,,,,
Special Metals INCONEL® C276 Nickel Superalloy Sheet,20.0,wrought,GPT4.1,EMPTY,,376.0,,796.3,,60.0,,205.0,,,,,,
Special Metals INCONEL® G-3 Nickel Superalloy (UNS N06985),20.0,wrought,GPT4.1,EMPTY,,320.0,,690.0,,60.0,,199.0,,,,,,
Special Metals INCONEL® G-3 Nickel Superalloy (UNS N06985),550.0,wrought,GPT4.1,EMPTY,,190.0,,500.0,,65.0,,,,,,,,
Special Metals NIMONIC® Alloy 86,20.0,wrought,GPT4.1,EMPTY,,410.0,,,,42.0,,210.0,,,,,,
Special Metals NIMONIC® Alloy 86,23.0,wrought,GPT4.1,EMPTY,,,,825.0,,,,,,,,,,
Special Metals NIMONIC® Alloy 86,650.0,wrought,GPT4.1,EMPTY,,240.0,,620.0,,50.0,,,,,,,,

File: evaluation/results/SSS/gpt4.1_ft.csv
alloy,temperature,processing,method,status,pred_ys,actual_ys,pred_uts,actual_uts,pred_el,actual_el,pred_em,actual_em,pred_density,pred_gamma_prime,confidence_level,tcp_risk,corrections_applied,eval_time_sec
MC-102*,21.0,cast,GPT4.1_ft,SUCCESS,730.0,605.0,730.0,675.0,3.0,5.0,,,,,,,,
MC-102*,538.0,cast,GPT4.1_ft,SUCCESS,730.0,540.0,730.0,655.0,3.0,9.0,,,,,,,,
MC-102*,649.0,cast,GPT4.1_ft,SUCCESS,730.0,525.0,730.0,640.0,3.0,9.0,,,,,,,,
MC-102*,760.0,cast,GPT4.1_ft,SUCCESS,730.0,530.0,730.0,605.0,3.0,4.0,,,,,,,,
MC-102*,871.0,cast,GPT4.1_ft,SUCCESS,730.0,250.0,730.0,395.0,3.0,11.0,,,,,,,,
MC-102*,982.0,cast,GPT4.1_ft,SUCCESS,730.0,130.0,730.0,250.0,3.0,12.0,,,,,,,,
NIMOCAST* 75,21.0,cast,GPT4.1_ft,SUCCESS,310.0,179.0,620.0,500.0,15.0,39.0,197.0,,,,,,,
NIMOCAST* 242,21.0,cast,GPT4.1_ft,SUCCESS,510.0,300.0,730.0,460.0,2.0,8.0,197.0,,,,,,,
INCONEL* MA758,21.0,wrought,GPT4.1_ft,SUCCESS,485.0,558.0,860.0,951.0,3.0,27.0,,,,,,,,
INCONEL* MA758,538.0,wrought,GPT4.1_ft,SUCCESS,485.0,427.0,860.0,751.0,3.0,24.0,,,,,,,,
INCONEL* MA758,649.0,wrought,GPT4.1_ft,SUCCESS,485.0,379.0,860.0,558.0,3.0,28.0,,,,,,,,
INCONEL* MA758,760.0,wrought,GPT4.1_ft,SUCCESS,485.0,269.0,860.0,427.0,3.0,41.0,,,,,,,,
INCONEL* MA758,982.0,wrought,GPT4.1_ft,SUCCESS,140.0,152.0,275.0,172.0,3.0,29.0,,,,,,,,
INCONEL* 600,21.0,wrought,GPT4.1_ft,SUCCESS,310.0,285.0,730.0,660.0,40.0,45.0,214.0,214.0,,,,,,
INCONEL* 600,538.0,wrought,GPT4.1_ft,SUCCESS,205.0,220.0,600.0,560.0,40.0,41.0,181.0,184.0,,,,,,
INCONEL* 600,649.0,wrought,GPT4.1_ft,SUCCESS,180.0,205.0,510.0,450.0,50.0,49.0,172.0,176.0,,,,,,
INCONEL* 600,760.0,wrought,GPT4.1_ft,SUCCESS,140.0,180.0,310.0,260.0,70.0,70.0,162.0,168.0,,,,,,
INCONEL* 600,871.0,wrought,GPT4.1_ft,SUCCESS,70.0,75.0,140.0,140.0,90.0,80.0,150.0,157.0,,,,,,
INCONEL* 600,982.0,wrought,GPT4.1_ft,SUCCESS,35.0,41.0,70.0,76.0,90.0,115.0,138.0,145.0,,,,,,
TD NiCr,21.0,wrought,GPT4.1_ft,SUCCESS,795.0,615.0,930.0,945.0,2.0,20.0,210.0,,,,,,,
TD NiCr,538.0,wrought,GPT4.1_ft,SUCCESS,725.0,450.0,860.0,685.0,18.0,14.5,176.0,,,,,,,
TD NiCr,649.0,wrought,GPT4.1_ft,SUCCESS,725.0,365.0,860.0,435.0,18.0,11.0,168.0,,,,,,,
TD NiCr,760.0,wrought,GPT4.1_ft,SUCCESS,660.0,260.0,795.0,270.0,18.0,5.0,159.0,,,,,,,
TD NiCr,871.0,wrought,GPT4.1_ft,SUCCESS,400.0,180.0,550.0,185.0,18.0,3.0,148.0,,,,,,,
TD NiCr,982.0,wrought,GPT4.1_ft,SUCCESS,140.0,130.0,215.0,140.0,18.0,2.0,136.0,,,,,,,
TD NiCr,1093.0,wrought,GPT4.1_ft,EMPTY,,105.0,,110.0,,1.5,,,,,,,,
HASTELLOY* X,21.0,wrought,GPT4.1_ft,SUCCESS,505.0,360.0,910.0,785.0,30.0,43.0,222.0,197.0,,,,,,
HASTELLOY* X,538.0,wrought,GPT4.1_ft,SUCCESS,310.0,290.0,730.0,650.0,40.0,45.0,188.0,161.0,,,,,,
HASTELLOY* X,649.0,wrought,GPT4.1_ft,SUCCESS,275.0,275.0,660.0,570.0,40.0,37.0,179.0,154.0,,,,,,
HASTELLOY* X,760.0,wrought,GPT4.1_ft,SUCCESS,260.0,260.0,510.0,435.0,50.0,37.0,170.0,146.0,,,,,,
HASTELLOY* X,871.0,wrought,GPT4.1_ft,SUCCESS,170.0,180.0,275.0,255.0,60.0,50.0,157.0,137.0,,,,,,
HASTELLOY* X,982.0,wrought,GPT4.1_ft,SUCCESS,90.0,110.0,140.0,150.0,70.0,45.0,145.0,128.0,,,,,,
HASTELLOY* X,1093.0,wrought,GPT4.1_ft,EMPTY,,55.0,,90.0,,40.0,,,,,,,,
HAYNES* 242,21.0,wrought,GPT4.1_ft,SUCCESS,505.0,845.0,860.0,1290.0,30.0,46.0,222.0,228.0,,,,,,
HAYNES* 242,538.0,wrought,GPT4.1_ft,SUCCESS,460.0,540.0,795.0,1080.0,30.0,50.0,190.0,197.0,,,,,,
HAYNES* 242,649.0,wrought,GPT4.1_ft,SUCCESS,460.0,570.0,795.0,1000.0,30.0,41.0,181.0,190.0,,,,,,
HAYNES* 242,760.0,wrought,GPT4.1_ft,SUCCESS,460.0,310.0,725.0,730.0,30.0,54.0,172.0,177.0,,,,,,
HAYNES* 242,871.0,wrought,GPT4.1_ft,SUCCESS,275.0,310.0,460.0,500.0,30.0,85.0,161.0,166.0,,,,,,
HAYNES* 242,982.0,wrought,GPT4.1_ft,SUCCESS,140.0,210.0,215.0,290.0,30.0,97.0,150.0,154.0,,,,,,
Alloy 718 (AMS 5596 sheet),20.0,wrought,GPT4.1_ft,EMPTY,,860.0,,1100.0,,30.0,,,,,,,,
Alloy 725,20.0,wrought,GPT4.1_ft,EMPTY,,827.0,,1170.0,,35.0,,,,,,,,
Haynes 244,20.0,wrought,GPT4.1_ft,EMPTY,,860.0,,1240.0,,12.0,,,,,,,,
ATI Allegheny Ludlum AL 22™ Nickel-Base Alloy,20.0,wrought,GPT4.1_ft,EMPTY,,345.0,,724.0,,67.0,,207.0,,,,,,
ATI Allegheny Ludlum AL 276™ Nickel-Base Alloy,21.0,wrought,GPT4.1_ft,SUCCESS,795.0,415,1275.0,790,2.0,50,210.0,,,,,,,
ATI Allegheny Ludlum AL 276™ Nickel-Base Alloy,93.0,wrought,GPT4.1_ft,EMPTY,,380,,725,,50,207.0,,,,,,,
ATI Allegheny Ludlum AL 276™ Nickel-Base Alloy,204.0,wrought,GPT4.1_ft,EMPTY,,345,,710,,50,202.0,,,,,,,
ATI Allegheny Ludlum AL 276™ Nickel-Base Alloy,316.0,wrought,GPT4.1_ft,EMPTY,,315,,675,,55,196.0,,,,,,,
ATI Allegheny Ludlum AL 276™ Nickel-Base Alloy,427.0,wrought,GPT4.1_ft,EMPTY,,290,,655,,60,190.0,,,,,,,
ATI Allegheny Ludlum AL 276™ Nickel-Base Alloy,538.0,wrought,GPT4.1_ft,SUCCESS,725.0,270,1175.0,640,18.0,60,183.0,,,,,,,
ATI Allegheny Ludlum AL 600™ Nickel-Base Alloy,20.0,wrought,GPT4.1_ft,EMPTY,,255.0,,640.0,,45.0,,207,,,,,,
ATI Allegheny Ludlum AL 601™ Nickel-Base Alloy,20.0,wrought,GPT4.1_ft,EMPTY,,440.0,,790.0,,45.0,,205.0,,,,,,
ATI Allegheny Ludlum AL 625HP™ Stainless Steel,20.0,wrought,GPT4.1_ft,EMPTY,,485.0,,940.0,,46.0,,,,,,,,
ATI Allegheny Ludlum Altemp® 718 Nickel-Base Superalloy,21.0,wrought,GPT4.1_ft,SUCCESS,915.0,1200,1275.0,1435,3.0,21,210.0,200,,,,,,
ATI Allegheny Ludlum Altemp® 718 Nickel-Base Superalloy,204.0,wrought,GPT4.1_ft,EMPTY,,1125,,1365,,20,202.0,190,,,,,,
ATI Allegheny Ludlum Altemp® 718 Nickel-Base Superalloy,427.0,wrought,GPT4.1_ft,EMPTY,,1080,,1325,,19.5,191.0,178,,,,,,
ATI Allegheny Ludlum Altemp® 718 Nickel-Base Superalloy,538.0,wrought,GPT4.1_ft,SUCCESS,860.0,1065,1185.0,1280,22.0,19,184.0,171,,,,,,
ATI Allegheny Ludlum Altemp® 718 Nickel-Base Superalloy,649.0,wrought,GPT4.1_ft,SUCCESS,860.0,1020,1185.0,1160,22.0,19,176.0,163,,,,,,
ATI Allegheny Ludlum Altemp® 718 Nickel-Base Superalloy,704.0,wrought,GPT4.1_ft,EMPTY,,945,,1005,,20,,,,,,,,
ATI Allegheny Ludlum Altemp® HX Nickel-Based superalloy,-196.0,wrought,GPT4.1_ft,EMPTY,,,,1035.0,,46.0,,,,,,,,
ATI Allegheny Ludlum Altemp® HX Nickel-Based superalloy,-78.0,wrought,GPT4.1_ft,EMPTY,,,,819.0,,51.0,,,,,,,,
ATI Allegheny Ludlum Altemp® HX Nickel-Based superalloy,20.0,wrought,GPT4.1_ft,EMPTY,,324.0,,720.0,,,,196.0,,,,,,
ATI Allegheny Ludlum Altemp® HX Nickel-Based superalloy,204.0,wrought,GPT4.1_ft,EMPTY,,336.0,,713.0,,41.0,199.0,,,,,,,
ATI Allegheny Ludlum Altemp® HX Nickel-Based superalloy,427.0,wrought,GPT4.1_ft,EMPTY,,301.0,,687.0,,44.0,184.0,,,,,,,
ATI Allegheny Ludlum Altemp® HX Nickel-Based superalloy,649.0,wrought,GPT4.1_ft,SUCCESS,725.0,272.0,1105.0,472.0,27.0,37.0,168.0,,,,,,,
ATI Allegheny Ludlum Altemp® HX Nickel-Based superalloy,871.0,wrought,GPT4.1_ft,SUCCESS,400.0,177.0,510.0,252.0,30.0,51.0,148.0,,,,,,,
ATI Allegheny Ludlum Altemp® HX Nickel-Based superalloy,1093.0,wrought,GPT4.1_ft,EMPTY,,55.0,,90.0,,40.0,,,,,,,,
ATI Allegheny Ludlum Altemp® HX Nickel-Based superalloy,1204.0,wrought,GPT4.1_ft,EMPTY,,26.0,,37.0,,31.0,,,,,,,,
Haynes 625 alloy,20.0,wrought,GPT4.1_ft,EMPTY,,490.0,,905.0,,48.5,,208.0,,,,,,
Haynes 625 alloy,540.0,wrought,GPT4.1_ft,EMPTY,,370.0,,770.0,,54.0,,,,,,,,
Haynes 625 alloy,650.0,wrought,GPT4.1_ft,EMPTY,,370.0,,760.0,,55.6,,,,,,,,
Haynes 625 alloy,760.0,wrought,GPT4.1_ft,SUCCESS,275.0,345.0,495.0,600.0,36.0,53.1,160.0,,,,,,,
Haynes 625 alloy,870.0,wrought,GPT4.1_ft,EMPTY,,205.0,,345.0,,45.9,,,,,,,,
Haynes 625 alloy,980.0,wrought,GPT4.1_ft,EMPTY,,83.0,,165.0,,43.8,,,,,,,,
Haynes 625 alloy,1095.0,wrought,GPT4.1_ft,EMPTY,,39.0,,95.0,,44.7,,,,,,,,
Haynes 718 alloy,20.0,wrought,GPT4.1_ft,EMPTY,,1175.0,,1395.0,,22.3,,200.0,,,,,,
Haynes 718 alloy,540.0,wrought,GPT4.1_ft,EMPTY,,995.0,,1130.0,,24.4,,,,,,,,
Haynes 718 alloy,650.0,wrought,GPT4.1_ft,EMPTY,,1000.0,,1155.0,,19.9,,,,,,,,
Haynes 718 alloy,760.0,wrought,GPT4.1_ft,SUCCESS,860.0,750.0,965.0,855.0,18.0,10.2,159.0,,,,,,,
Haynes 718 alloy,870.0,wrought,GPT4.1_ft,EMPTY,,305.0,,420.0,,27.7,,,,,,,,
Haynes 718 alloy,980.0,wrought,GPT4.1_ft,EMPTY,,90.0,,145.0,,37.0,,,,,,,,
Haynes 718 alloy,1095.0,wrought,GPT4.1_ft,EMPTY,,40.0,,77.0,,38.5,,,,,,,,
Haynes Hastelloy® B-2 alloy,20.0,wrought,GPT4.1_ft,EMPTY,,396.0,,914.0,,55.0,,217.0,,,,,,
Haynes Hastelloy® B-3® alloy,20.0,wrought,GPT4.1_ft,EMPTY,,421.0,,862.0,,53.0,,216.0,,,,,,
Haynes Hastelloy® B-3® alloy,93.0,wrought,GPT4.1_ft,EMPTY,,379.0,,834.0,,57.0,202.0,,,,,,,
Haynes Hastelloy® B-3® alloy,204.0,wrought,GPT4.1_ft,EMPTY,,324.0,,758.0,,60.0,196.0,,,,,,,
Haynes Hastelloy® B-3® alloy,316.0,wrought,GPT4.1_ft,EMPTY,,303.0,,717.0,,63.0,190.0,,,,,,,
Haynes Hastelloy® B-3® alloy,427.0,wrought,GPT4.1_ft,EMPTY,,290.0,,703.0,,62.0,184.0,,,,,,,
Haynes Hastelloy® B-3® alloy,538.0,wrought,GPT4.1_ft,SUCCESS,275.0,269.0,795.0,676.0,30.0,59.0,176.0,,,,,,,
Haynes Hastelloy® B-3® alloy,649.0,wrought,GPT4.1_ft,SUCCESS,275.0,317.0,725.0,717.0,30.0,56.0,168.0,,,,,,,
Haynes Hastelloy® C-2000® alloy,20.0,wrought,GPT4.1_ft,EMPTY,,393.0,,779.0,,68.0,,,,,,,,
Haynes Hastelloy® C-22® alloy,21.0,wrought,GPT4.1_ft,SUCCESS,505.0,407.0,930.0,800.0,30.0,57.0,210.0,206.0,,,,,,
Haynes Hastelloy® C-22® alloy,93.0,wrought,GPT4.1_ft,EMPTY,,372.0,,758.0,,58.0,206.0,,,,,,,
Haynes Hastelloy® C-22® alloy,204.0,wrought,GPT4.1_ft,EMPTY,,303.0,,703.0,,57.0,199.0,,,,,,,
Haynes Hastelloy® C-22® alloy,316.0,wrought,GPT4.1_ft,EMPTY,,286.0,,676.0,,62.0,191.0,,,,,,,
Haynes Hastelloy® C-22® alloy,427.0,wrought,GPT4.1_ft,EMPTY,,283.0,,655.0,,67.0,184.0,,,,,,,
Haynes Hastelloy® C-22® alloy,538.0,wrought,GPT4.1_ft,SUCCESS,310.0,276.0,730.0,627.0,40.0,61.0,176.0,,,,,,,
Haynes Hastelloy® C-22® alloy,649.0,wrought,GPT4.1_ft,SUCCESS,275.0,248.0,640.0,586.0,40.0,65.0,168.0,,,,,,,
Haynes Hastelloy® C-22® alloy,760.0,wrought,GPT4.1_ft,SUCCESS,210.0,241.0,430.0,524.0,50.0,63.0,159.0,,,,,,,
Haynes Hastelloy® C-276 alloy,20.0,wrought,GPT4.1_ft,EMPTY,,364.7,,826.7,,61.0,,205.0,,,,,,
Haynes Hastelloy® C-276 alloy,204.0,wrought,GPT4.1_ft,EMPTY,,,,696.4,,,196.0,195.0,,,,,,
Haynes Hastelloy® C-276 alloy,316.0,wrought,GPT4.1_ft,EMPTY,,,,681.2,,68.0,190.0,188.0,,,,,,
Haynes Hastelloy® C-276 alloy,427.0,wrought,GPT4.1_ft,EMPTY,,,,,,67.0,184.0,182.0,,,,,,
Haynes Hastelloy® C-4 alloy,20.0,wrought,GPT4.1_ft,EMPTY,,421.0,,801.0,,55.0,,211.0,,,,,,
Haynes Hastelloy® C-4 alloy,204.0,wrought,GPT4.1_ft,EMPTY,,403.0,,706.0,,55.0,199.0,201.0,,,,,,
Haynes Hastelloy® C-4 alloy,316.0,wrought,GPT4.1_ft,EMPTY,,371.0,,675.0,,61.0,191.0,194.0,,,,,,
Haynes Hastelloy® C-4 alloy,427.0,wrought,GPT4.1_ft,EMPTY,,320.0,,656.0,,68.0,184.0,187.0,,,,,,
Haynes Hastelloy® C-4 alloy,538.0,wrought,GPT4.1_ft,SUCCESS,275.0,299.0,675.0,645.0,50.0,55.0,176.0,179.0,,,,,,
Haynes Hastelloy® C-4 alloy,649.0,wrought,GPT4.1_ft,SUCCESS,275.0,291.0,640.0,571.0,50.0,50.0,168.0,171.0,,,,,,
Haynes Hastelloy® C-4 alloy,760.0,wrought,GPT4.1_ft,SUCCESS,275.0,260.0,550.0,476.0,50.0,44.0,159.0,162.0,,,,,,
Haynes Hastelloy® G-30® alloy,20.0,wrought,GPT4.1_ft,EMPTY,,338.0,,689.0,,56.0,,202,,,,,,
Haynes Hastelloy® G-30® alloy,93.0,wrought,GPT4.1_ft,EMPTY,,290.0,,655.0,,54.0,202.0,,,,,,,
Haynes Hastelloy® G-30® alloy,204.0,wrought,GPT4.1_ft,EMPTY,,248.0,,607.0,,59.0,196.0,,,,,,,
Haynes Hastelloy® G-30® alloy,316.0,wrought,GPT4.1_ft,EMPTY,,228.0,,572.0,,59.0,190.0,,,,,,,
Haynes Hastelloy® G-30® alloy,427.0,wrought,GPT4.1_ft,EMPTY,,214.0,,552.0,,60.0,184.0,,,,,,,
Haynes Hastelloy® G-30® alloy,538.0,wrought,GPT4.1_ft,SUCCESS,275.0,200.0,675.0,524.0,30.0,62.0,176.0,,,,,,,
Haynes Hastelloy® N,20.0,wrought,GPT4.1_ft,EMPTY,,314.0,,794.0,,50.7,,,,,,,,
Haynes Hastelloy® N,593.0,wrought,GPT4.1_ft,EMPTY,,227.0,,599.0,,45.3,,,,,,,,
Haynes Hastelloy® N,704.0,wrought,GPT4.1_ft,EMPTY,,218.0,,480.0,,30.0,,,,,,,,
Haynes Hastelloy® N,815.0,wrought,GPT4.1_ft,EMPTY,,203.0,,385.0,,24.3,,,,,,,,
Haynes Hastelloy® N,927.0,wrought,GPT4.1_ft,EMPTY,,179.0,,234.0,,30.0,,,,,,,,
Nickel Alloy 59,20.0,wrought,GPT4.1_ft,EMPTY,,320.0,,690.0,,40.0,,210.0,,,,,,
Special Metals INCOLOY® alloy 890 Ni-Cr-Fe Superalloy,22.0,wrought,GPT4.1_ft,EMPTY,,272.0,,652.0,,46.6,,195.1,,,,,,
Special Metals INCOLOY® alloy 890 Ni-Cr-Fe Superalloy,870.0,wrought,GPT4.1_ft,EMPTY,,110.0,,132.0,,84.8,,,,,,,,
Special Metals INCOLOY® alloy 890 Ni-Cr-Fe Superalloy,980.0,wrought,GPT4.1_ft,EMPTY,,66.0,,92.0,,98.0,,,,,,,,
Special Metals INCOLOY® alloy 890 Ni-Cr-Fe Superalloy,1100.0,wrought,GPT4.1_ft,EMPTY,,44.0,,62.0,,83.6,,,,,,,,
Special Metals INCONEL® 622 Nickel Superalloy (UNS N06022) Plate 0.250 in (6.4 mm),20.0,wrought,GPT4.1_ft,EMPTY,,311.0,,699.8,,69.0,,209.0,,,,,,
Special Metals INCONEL® 725 Nickel Superalloy (UNS N07725),20.0,wrought,GPT4.1_ft,EMPTY,,427.0,,855.0,,57.0,,204.0,,,,,,
Special Metals INCONEL® Alloy 686 Nickel Superalloy Sheet (UNS N06686),20.0,wrought,GPT4.1_ft,EMPTY,,421.0,,848.0,,59.0,,207,,,,,,
Special Metals INCONEL® Alloy N06230 Ni-Cr-W-Mo Alloy,21.0,wrought,GPT4.1_ft,SUCCESS,520.0,403.0,860.0,824.0,30.0,46.0,210.0,,,,,,,
Special Metals INCONEL® Alloy N06230 Ni-Cr-W-Mo Alloy,204.0,wrought,GPT4.1_ft,EMPTY,,386.0,,772.0,,45.0,202.0,,,,,,,
Special Metals INCONEL® Alloy N06230 Ni-Cr-W-Mo Alloy,316.0,wrought,GPT4.1_ft,EMPTY,,372.0,,758.0,,46.0,196.0,,,,,,,
Special Metals INCONEL® Alloy N06230 Ni-Cr-W-Mo Alloy,427.0,wrought,GPT4.1_ft,EMPTY,,359.0,,745.0,,48.0,190.0,,,,,,,
Special Metals INCONEL® Alloy N06230 Ni-Cr-W-Mo Alloy,538.0,wrought,GPT4.1_ft,SUCCESS,485.0,310.0,800.0,724.0,30.0,40.0,183.0,,,,,,,
Special Metals INCONEL® Alloy N06230 Ni-Cr-W-Mo Alloy,649.0,wrought,GPT4.1_ft,SUCCESS,485.0,290.0,725.0,724.0,30.0,50.0,176.0,,,,,,,
Special Metals INCONEL® Alloy N06230 Ni-Cr-W-Mo Alloy,760.0,wrought,GPT4.1_ft,SUCCESS,400.0,290.0,550.0,517.0,30.0,70.0,168.0,,,,,,,
Special Metals INCONEL® Alloy N06230 Ni-Cr-W-Mo Alloy,871.0,wrought,GPT4.1_ft,SUCCESS,180.0,193.0,275.0,234.0,30.0,90.0,158.0,,,,,,,
Special Metals INCONEL® Alloy N06230 Ni-Cr-W-Mo Alloy,1090.0,wrought,GPT4.1_ft,EMPTY,,55.2,,82.7,,70.0,,,,,,,,
Special Metals INCONEL® C276 Nickel Superalloy Sheet,20.0,wrought,GPT4.1_ft,EMPTY,,376.0,,796.3,,60.0,,205.0,,,,,,
Special Metals INCONEL® G-3 Nickel Superalloy (UNS N06985),20.0,wrought,GPT4.1_ft,EMPTY,,320.0,,690.0,,60.0,,199.0,,,,,,
Special Metals INCONEL® G-3 Nickel Superalloy (UNS N06985),550.0,wrought,GPT4.1_ft,EMPTY,,190.0,,500.0,,65.0,,,,,,,,
Special Metals NIMONIC® Alloy 86,20.0,wrought,GPT4.1_ft,EMPTY,,410.0,,,,42.0,,210.0,,,,,,
Special Metals NIMONIC® Alloy 86,23.0,wrought,GPT4.1_ft,EMPTY,,,,825.0,,,,,,,,,,
Special Metals NIMONIC® Alloy 86,650.0,wrought,GPT4.1_ft,EMPTY,,240.0,,620.0,,50.0,,,,,,,,
