Repository: AlexLecu/AlloyGraph

<div align="center">

# 🔬 AlloyGraph

### A Multi-Agent AI Platform for Nickel-Based Superalloy Property Prediction, Inverse Design, and Knowledge-Driven Research
[🌐 Live Demo](https://alloygraph.utcluj.ro) · [🎥 Video](https://youtu.be/2NUNi8fizJs) · [📐 Ontology](https://w3id.org/alloygraph/ont) · [📦 Data (figshare)](https://doi.org/10.6084/m9.figshare.31860466) · [📄 Preprint](https://doi.org/10.2139/ssrn.7022006) · [📚 Citation](#-citation)
*Five-layer architecture: user interface, multi-agent orchestration, prediction engine, knowledge layer, and data sources.*

</div>

---

## 📖 Overview

AlloyGraph is an open-source platform that predicts mechanical properties of nickel-based superalloys, designs new alloy compositions, and answers natural language questions about superalloy data. It integrates three complementary approaches:

| Component | Description |
|-----------|-------------|
| 🧠 **Knowledge Graph** | 77 experimentally characterised alloys in GraphDB (RDF) + Weaviate (vector search), structured by an OWL 2 DL ontology with HermiT reasoning |
| ⚙️ **Physics-Informed ML** | XGBoost + Random Forest ensemble trained on 50–80 physics-based features (Morinaga Md, lattice mismatch, SSS strengthening) |
| 🤖 **Multi-Agent LLM** | Analyst and Reviewer agents (Llama 3.3-70B via CrewAI) triangulating ML, physics, and KG experimental data |

---

## 🎯 Three Operational Modes

| Mode | Input | Output | Accuracy |
|------|-------|--------|----------|
| 💬 **Research Assistant** | Natural language question | Grounded answer with citations | 91.2% on 250 factual questions |
| 📊 **Property Evaluator** | Composition + temperature | YS, UTS, EL, EM predictions | MAE: 80.6 MPa (YS), 95.2 MPa (UTS) |
| 🧪 **Alloy Designer** | Target properties | Optimised composition | 72% of targets met, 0 Critical TCP |

---

## 📈 Key Results

Evaluated on **88 independent alloys** from manufacturer datasheets (Special Metals, Haynes International, ATI) and a held-out subset of the Nickel Institute handbook:

| Property | Full System | ML-only | GPT-4.1-mini FT | Improvement |
|----------|:-----------:|:-------:|:----------------:|:-----------:|
| Yield Strength (MPa) | **80.6** | 102.0 | 100.3 | 21% |
| UTS (MPa) | **95.2** | 114.0 | 110.8 | 16% |
| Elongation (%) | 13.1 | 14.2 | **13.8** | 8% |
| Elastic Modulus (GPa) | 9.0 | 13.3 | **8.2** | 32% |

> The full system outperforms all baselines on strength properties. The fine-tuned GPT-4.1-mini (trained on identical data) is competitive on elongation and elastic modulus, suggesting complementary strengths.

---

## 🧱 Components at a Glance

| Component | Description | Location |
|-----------|-------------|----------|
| 🖥️ **Web Interface** | Vue.js app with Chat, Evaluate, and Design modes | [`frontend/`](frontend/) |
| 🐍 **Backend API** | Flask + Gunicorn REST API serving all three modes | [`backend/app.py`](backend/app.py) |
| 🤖 **Agent Pipeline** | Analyst → Reviewer sequential pipeline via CrewAI | [`backend/alloy_crew/`](backend/alloy_crew/) |
| 📐 **OWL Ontology** | 32 classes · 17 object properties · 46 data properties | [`ontology/`](ontology/) |
| 🔍 **Vector Search** | Weaviate hybrid search (dense embeddings + BM25) | [`backend/pipeline/`](backend/pipeline/) |
| 📊 **RDF Triplestore** | GraphDB with SPARQL queries and RDFS inference | [`backend/pipeline/`](backend/pipeline/) |
| 🧬 **ML Models** | XGBoost + Random Forest ensemble (4 property models) | [`backend/alloy_crew/models/`](backend/alloy_crew/models/) |
| ⚗️ **Physics Engine** | Morinaga Md, lattice mismatch, SSS, GP fraction | [`backend/alloy_crew/config/`](backend/alloy_crew/config/) |
| 🔧 **Optimizer** | Deterministic Guard + Tuner (±3 wt% max, 0.5 wt% steps) | [`backend/alloy_crew/deterministic_optimizer.py`](backend/alloy_crew/deterministic_optimizer.py) |
| 📏 **Evaluation** | 88-alloy benchmark + 250 MCQ + 20 design targets | [`evaluation/`](evaluation/) |

---

## 📦 Data

Data provenance, every correction applied to the alloy data, and the checks that verify the committed training set is reproducible from its sources are documented in [`docs/data_curation.md`](docs/data_curation.md).

All data used in this project is publicly available. The complete archive (KG data, evaluation sets, ontology, and trained models) is hosted on [figshare](https://doi.org/10.6084/m9.figshare.31860466).

| Resource | Description | Link |
|----------|-------------|------|
| 🗃️ **Knowledge Graph data** | 77 alloys with compositions, properties, and metadata | Included in archive |
| 📏 **Evaluation set** | 88 alloys from manufacturer datasheets and Nickel Institute handbook holdout | Included in [`evaluation/`](evaluation/) |
| 📚 **Source data** | Nickel Institute High-Temperature High-Strength Ni-Base Alloys | [nickelinstitute.org](https://nickelinstitute.org/en/technical-resources/high-temperature-alloys/) |

---

File: evaluation/results/precip/gpt4.1.csv
alloy,temperature,processing,method,status,pred_ys,actual_ys,pred_uts,actual_uts,pred_el,actual_el,pred_em,actual_em,pred_density,pred_gamma_prime,confidence_level,tcp_risk,corrections_applied,eval_time_sec
MAR-M* 247,21.0,cast,GPT4.1,SUCCESS,880.0,815.0,1120.0,965.0,4.0,7.0,210.0,,,,,,,
MAR-M* 247,538.0,cast,GPT4.1,SUCCESS,880.0,825.0,1120.0,1035.0,4.0,,182.0,,,,,,,
MAR-M* 247,649.0,cast,GPT4.1,SUCCESS,880.0,825.0,1120.0,1050.0,4.0,,175.0,,,,,,,
MAR-M* 247,760.0,cast,GPT4.1,SUCCESS,880.0,825.0,1120.0,1035.0,4.0,,168.0,,,,,,,
MAR-M* 247,871.0,cast,GPT4.1,SUCCESS,760.0,690.0,900.0,825.0,4.0,,158.0,,,,,,,
MAR-M* 247,982.0,cast,GPT4.1,SUCCESS,480.0,380.0,600.0,550.0,4.0,,148.0,,,,,,,
MAR-M* 200,21.0,cast,GPT4.1,SUCCESS,950.0,840.0,1200.0,930.0,4.0,7.0,210.0,218.0,,,,,,
MAR-M* 200,538.0,cast,GPT4.1,SUCCESS,950.0,880.0,1200.0,945.0,4.0,5.0,182.0,184.0,,,,,,
MAR-M* 200,649.0,cast,GPT4.1,SUCCESS,950.0,855.0,1200.0,950.0,4.0,4.0,175.0,176.0,,,,,,
MAR-M* 200,760.0,cast,GPT4.1,SUCCESS,950.0,840.0,1200.0,930.0,4.0,3.5,168.0,169.0,,,,,,
MAR-M* 200,871.0,cast,GPT4.1,SUCCESS,800.0,760.0,950.0,840.0,4.0,4.0,158.0,161.0,,,,,,
MAR-M* 200,982.0,cast,GPT4.1,SUCCESS,480.0,470.0,600.0,550.0,4.0,4.5,148.0,145.0,,,,,,
MAR-M* 200,1093.0,cast,GPT4.1,EMPTY,,,,325.0,,,,,,,,,,
TRW-NASA VI A,21.0,cast,GPT4.1,SUCCESS,880.0,940.0,1120.0,1050.0,6.0,4.0,210.0,,,,,,,
TRW-NASA VI A,649.0,cast,GPT4.1,SUCCESS,880.0,945.0,1120.0,1140.0,6.0,4.0,175.0,,,,,,,
TRW-NASA VI A,760.0,cast,GPT4.1,SUCCESS,880.0,945.0,1120.0,1095.0,6.0,4.5,168.0,,,,,,,
TRW-NASA VI A,871.0,cast,GPT4.1,SUCCESS,750.0,770.0,870.0,870.0,6.0,2.5,158.0,,,,,,,
TRW-NASA VI A,982.0,cast,GPT4.1,SUCCESS,430.0,520.0,570.0,595.0,6.0,,148.0,,,,,,,
TRW-NASA VI A,1093.0,cast,GPT4.1,EMPTY,,310.0,,340.0,,5.0,,,,,,,,
IN-738,21.0,cast,GPT4.1,SUCCESS,880.0,950.0,1080.0,1095.0,7.0,,210.0,201.0,,,,,,
IN-738,649.0,cast,GPT4.1,SUCCESS,870.0,815.0,1070.0,1085.0,7.0,7.0,175.0,168.0,,,,,,
IN-738,760.0,cast,GPT4.1,SUCCESS,860.0,795.0,1050.0,965.0,7.0,6.5,168.0,160.0,,,,,,
IN-738,871.0,cast,GPT4.1,SUCCESS,750.0,550.0,900.0,770.0,7.0,11.0,158.0,151.0,,,,,,
IN-738,982.0,cast,GPT4.1,SUCCESS,420.0,345.0,550.0,455.0,7.0,13.0,148.0,140.0,,,,,,
NIMOCAST* 263,21.0,cast,GPT4.1,SUCCESS,540.0,510.0,860.0,730.0,12.0,18.0,210.0,,,,,,,
IN-731,21.0,cast,GPT4.1,SUCCESS,1050.0,725.0,1300.0,835.0,6.0,6.5,210.0,,,,,,,
IN-731,649.0,cast,GPT4.1,SUCCESS,1050.0,745.0,1300.0,895.0,6.0,5.0,178.0,,,,,,,
IN-731,760.0,cast,GPT4.1,SUCCESS,1000.0,770.0,1250.0,915.0,6.0,4.5,170.0,,,,,,,
IN-731,871.0,cast,GPT4.1,SUCCESS,850.0,585.0,1050.0,750.0,6.0,3.5,160.0,,,,,,,
IN-731,982.0,cast,GPT4.1,SUCCESS,500.0,360.0,650.0,525.0,6.0,6.5,150.0,,,,,,,
IN-731,1093.0,cast,GPT4.1,EMPTY,,170.0,,275.0,,7.5,,,,,,,,
WASPALOY*,21.0,wrought,GPT4.1,SUCCESS,965.0,795.0,1310.0,1275.0,15.0,25.0,213.0,213.0,,,,,,
WASPALOY*,538.0,wrought,GPT4.1,SUCCESS,965.0,725.0,1310.0,1170.0,15.0,23.0,186.0,184.0,,,,,,
WASPALOY*,649.0,wrought,GPT4.1,SUCCESS,965.0,690.0,1310.0,1115.0,15.0,34.0,179.0,177.0,,,,,,
WASPALOY*,760.0,wrought,GPT4.1,SUCCESS,965.0,675.0,1310.0,795.0,15.0,28.0,172.0,168.0,,,,,,
WASPALOY*,871.0,wrought,GPT4.1,SUCCESS,830.0,520.0,965.0,525.0,15.0,35.0,163.0,158.0,,,,,,
WASPALOY*,982.0,wrought,GPT4.1,SUCCESS,480.0,140.0,620.0,195.0,15.0,,153.0,146.0,,,,,,
NIMONIC* 901,21.0,wrought,GPT4.1,SUCCESS,760.0,896.0,1100.0,1207.0,18.0,15.0,200.0,206.0,,,,,,
NIMONIC* 901,538.0,wrought,GPT4.1,SUCCESS,760.0,792.0,1100.0,1035.0,18.0,15.0,176.0,,,,,,,
NIMONIC* 901,649.0,wrought,GPT4.1,SUCCESS,760.0,792.0,1100.0,966.0,18.0,15.0,170.0,,,,,,,
NIMONIC* 901,760.0,wrought,GPT4.1,SUCCESS,690.0,689.0,1000.0,828.0,18.0,15.0,165.0,,,,,,,
NIMONIC* 901,871.0,wrought,GPT4.1,SUCCESS,480.0,345.0,760.0,483.0,18.0,30.0,155.0,,,,,,,
NIMONIC* 90,21.0,wrought,GPT4.1,SUCCESS,690.0,810.0,1000.0,1235.0,18.0,33.0,213.0,226.0,,,,,,
NIMONIC* 90,538.0,wrought,GPT4.1,SUCCESS,690.0,725.0,1000.0,1075.0,18.0,28.0,186.0,190.0,,,,,,
NIMONIC* 90,649.0,wrought,GPT4.1,SUCCESS,655.0,685.0,950.0,940.0,18.0,14.0,179.0,181.0,,,,,,
NIMONIC* 90,760.0,wrought,GPT4.1,SUCCESS,600.0,540.0,900.0,655.0,18.0,12.0,172.0,170.0,,,,,,
NIMONIC* 90,871.0,wrought,GPT4.1,SUCCESS,410.0,260.0,700.0,330.0,18.0,23.0,163.0,158.0,,,,,,
NIMONIC* 90,982.0,wrought,GPT4.1,SUCCESS,210.0,62.0,400.0,76.0,18.0,70.0,153.0,144.0,,,,,,
RGT* 13,21.0,wrought,GPT4.1,SUCCESS,950.0,780.0,1200.0,1230.0,12.0,30.0,210.0,,,,,,,
RGT* 13,538.0,wrought,GPT4.1,SUCCESS,950.0,745.0,1200.0,1105.0,12.0,29.0,182.0,,,,,,,
RGT* 13,649.0,wrought,GPT4.1,SUCCESS,950.0,725.0,1200.0,1005.0,12.0,26.0,175.0,,,,,,,
RGT* 13,760.0,wrought,GPT4.1,SUCCESS,950.0,600.0,1200.0,775.0,12.0,18.0,168.0,,,,,,,
RGT* 13,871.0,wrought,GPT4.1,SUCCESS,800.0,-435.0,950.0,565.0,12.0,17.0,158.0,,,,,,,
UDIMET* 520,21.0,wrought,GPT4.1,SUCCESS,950.0,860.0,1200.0,1310.0,12.0,21.0,210.0,,,,,,,
UDIMET* 520,538.0,wrought,GPT4.1,SUCCESS,950.0,830.0,1200.0,1240.0,12.0,20.0,183.0,,,,,,,
UDIMET* 520,649.0,wrought,GPT4.1,SUCCESS,950.0,795.0,1200.0,1175.0,12.0,17.0,175.0,,,,,,,
UDIMET* 520,760.0,wrought,GPT4.1,SUCCESS,950.0,725.0,1200.0,725.0,12.0,15.0,168.0,,,,,,,
UDIMET* 520,871.0,wrought,GPT4.1,SUCCESS,800.0,520.0,950.0,515.0,12.0,20.0,158.0,,,,,,,
UDIMET* 520,982.0,wrought,GPT4.1,SUCCESS,480.0,310.0,600.0,310.0,12.0,,148.0,,,,,,,
D-979,21.0,wrought,GPT4.1,SUCCESS,950.0,1005.0,1200.0,1410.0,12.0,15.0,210.0,207.0,,,,,,
D-979,538.0,wrought,GPT4.1,SUCCESS,950.0,925.0,1200.0,1295.0,12.0,15.0,183.0,178.0,,,,,,
D-979,649.0,wrought,GPT4.1,SUCCESS,950.0,890.0,1200.0,1105.0,12.0,21.0,175.0,167.0,,,,,,
D-979,760.0,wrought,GPT4.1,SUCCESS,900.0,655.0,1150.0,720.0,11.0,17.0,168.0,156.0,,,,,,
D-979,871.0,wrought,GPT4.1,SUCCESS,750.0,305.0,900.0,345.0,10.0,18.0,158.0,146.0,,,,,,
NIMONIC* 81,21.0,wrought,GPT4.1,SUCCESS,600.0,600.0,900.0,1050.0,25.0,36.0,210.0,196.0,,,,,,
NIMONIC* 81,538.0,wrought,GPT4.1,SUCCESS,600.0,505.0,900.0,855.0,25.0,36.0,182.0,167.0,,,,,,
NIMONIC* 81,649.0,wrought,GPT4.1,SUCCESS,590.0,495.0,880.0,820.0,24.0,28.0,175.0,159.0,,,,,,
NIMONIC* 81,760.0,wrought,GPT4.1,SUCCESS,570.0,450.0,850.0,690.0,22.0,24.0,168.0,152.0,,,,,,
NIMONIC* 81,871.0,wrought,GPT4.1,SUCCESS,420.0,,650.0,310.0,20.0,,160.0,138.0,,,,,,
NIMONIC* 81,982.0,wrought,GPT4.1,SUCCESS,210.0,,350.0,105.0,18.0,,150.0,126.0,,,,,,
ASTROLOY,21.0,wrought,GPT4.1,SUCCESS,1200.0,1050.0,1500.0,1415.0,12.0,16.0,210.0,,,,,,,
ASTROLOY,538.0,wrought,GPT4.1,SUCCESS,1200.0,965.0,1500.0,1240.0,12.0,16.0,185.0,,,,,,,
ASTROLOY,649.0,wrought,GPT4.1,SUCCESS,1200.0,965.0,1500.0,1310.0,12.0,18.0,178.0,,,,,,,
ASTROLOY,760.0,wrought,GPT4.1,SUCCESS,1200.0,910.0,1500.0,1160.0,12.0,21.0,170.0,,,,,,,
ASTROLOY,871.0,wrought,GPT4.1,SUCCESS,950.0,690.0,1100.0,775.0,10.0,25.0,160.0,,,,,,,
ASTROLOY,982.0,wrought,GPT4.1,SUCCESS,600.0,275.0,700.0,415.0,8.0,30.0,150.0,,,,,,,
NIMONIC* PE16,21.0,wrought,GPT4.1,SUCCESS,950.0,530.0,1200.0,885.0,12.0,37.0,205.0,199.0,,,,,,
NIMONIC* PE16,538.0,wrought,GPT4.1,SUCCESS,950.0,485.0,1200.0,740.0,12.0,26.0,180.0,165.0,,,,,,
NIMONIC* PE16,649.0,wrought,GPT4.1,SUCCESS,950.0,485.0,1200.0,660.0,12.0,30.0,172.0,157.0,,,,,,
NIMONIC* PE16,760.0,wrought,GPT4.1,SUCCESS,950.0,370.0,1200.0,510.0,12.0,42.0,165.0,147.0,,,,,,
NIMONIC* PE16,871.0,wrought,GPT4.1,SUCCESS,800.0,140.0,950.0,215.0,12.0,80.0,155.0,137.0,,,,,,
NIMONIC* PE16,982.0,wrought,GPT4.1,SUCCESS,480.0,50.0,600.0,90.0,12.0,,145.0,124.0,,,,,,
AF2-1DA,20.0,cast,GPT4.1,EMPTY,,1000.0,,1600.0,,7.0,,,,,,,,
Alloy 263 (C263),20.0,wrought,GPT4.1,EMPTY,,580.0,,1000.0,,35.0,,,,,,,,
CM 247 LC,20.0,cast,GPT4.1,EMPTY,,850.0,,1000.0,,4.5,,,,,,,,
GTD-111,20.0,cast,GPT4.1,EMPTY,,980.0,,1130.0,,8.0,,,,,,,,
GTD-262,20.0,cast,GPT4.1,EMPTY,,650.0,,900.0,,8.0,,,,,,,,
GTD-444,20.0,cast,GPT4.1,EMPTY,,860.0,,1080.0,,9.0,,,,,,,,
Haynes 233,20.0,wrought,GPT4.1,EMPTY,,778.0,,1187.0,,27.0,,,,,,,,
Haynes 282,20.0,wrought,GPT4.1,EMPTY,,760.0,,1150.0,,27.0,,,,,,,,
Inconel 718Plus,20.0,wrought,GPT4.1,EMPTY,,1170.0,,1480.0,,20.0,,,,,,,,
Inconel X-750,20.0,wrought,GPT4.1,EMPTY,,860.0,,1240.0,,20.0,,,,,,,,
MAR-M 002,20.0,cast,GPT4.1,EMPTY,,825.0,,1035.0,,7.0,,,,,,,,
MERL 76,20.0,wrought,GPT4.1,EMPTY,,1030.0,,1550.0,,25.0,,,,,,,,
Rene 100,20.0,cast,GPT4.1,EMPTY,,1000.0,,1300.0,,10.0,,,,,,,,
Rene 108,20.0,cast,GPT4.1,EMPTY,,1000.0,,1200.0,,11.0,,,,,,,,
Rene 95,20.0,wrought,GPT4.1,EMPTY,,1240.0,,1620.0,,12.0,,,,,,,,
RR1000,20.0,wrought,GPT4.1,EMPTY,,1100.0,,1400.0,,15.0,,,,,,,,
Udimet 720,20.0,wrought,GPT4.1,EMPTY,,1100.0,,1500.0,,15.0,,,,,,,,
Haynes 214® alloy,20.0,wrought,GPT4.1,EMPTY,,605.0,,995.0,,37.3,,218.0,,,,,,
Haynes 214® alloy,540.0,wrought,GPT4.1,EMPTY,,545.0,,865.0,,,,,,,,,,
Haynes 214® alloy,649.0,wrought,GPT4.1,SUCCESS,410.0,,760.0,,35.0,22.2,172.0,,,,,,,
Haynes 214® alloy,650.0,wrought,GPT4.1,EMPTY,,565.0,,815.0,,,,,,,,,,
Haynes 214® alloy,760.0,wrought,GPT4.1,SUCCESS,410.0,645.0,760.0,705.0,35.0,20.4,165.0,,,,,,,
Haynes 214® alloy,870.0,wrought,GPT4.1,EMPTY,,310.0,,400.0,,,,,,,,,,
Haynes 214® alloy,871.0,wrought,GPT4.1,SUCCESS,340.0,,600.0,,35.0,49.4,155.0,,,,,,,
Haynes 214® alloy,980.0,wrought,GPT4.1,EMPTY,,54.0,,105.0,,,,,,,,,,
Haynes 214® alloy,982.0,wrought,GPT4.1,SUCCESS,210.0,,350.0,,35.0,144.8,145.0,,,,,,,
Haynes 214® alloy,1038.0,wrought,GPT4.1,EMPTY,,,,,,153.1,,,,,,,,
Haynes 214® alloy,1093.0,wrought,GPT4.1,EMPTY,,,,,,157.1,,,,,,,,
Haynes 214® alloy,1095.0,wrought,GPT4.1,EMPTY,,27.0,,58.0,,,,,,,,,,
Haynes 214® alloy,1149.0,wrought,GPT4.1,EMPTY,,,,,,159.3,,,,,,,,
Haynes 214® alloy,1150.0,wrought,GPT4.1,EMPTY,,12.0,,32.0,,,,,,,,,,
Haynes 214® alloy,1204.0,wrought,GPT4.1,EMPTY,,,,,,134.6,,,,,,,,
Haynes 214® alloy,1205.0,wrought,GPT4.1,EMPTY,,9.0,,30.0,,,,,,,,,,
Haynes 263® alloy,20.0,wrought,GPT4.1,EMPTY,,635.0,,1050.0,,35.8,,221.0,,,,,,
Haynes 263® alloy,204.0,wrought,GPT4.1,EMPTY,,,,,,40.9,205.0,,,,,,,
Haynes 263® alloy,427.0,wrought,GPT4.1,EMPTY,,,,,,39.6,195.0,,,,,,,
Haynes 263® alloy,537.0,wrought,GPT4.1,EMPTY,,,,,,42.1,,,,,,,,
Haynes 263® alloy,540.0,wrought,GPT4.1,EMPTY,,540.0,,855.0,,,,,,,,,,
Haynes 263® alloy,649.0,wrought,GPT4.1,SUCCESS,760.0,,930.0,,22.0,36.9,185.0,,,,,,,
Haynes 263® alloy,650.0,wrought,GPT4.1,EMPTY,,525.0,,835.0,,,,,,,,,,
Haynes 263® alloy,760.0,wrought,GPT4.1,SUCCESS,760.0,515.0,930.0,725.0,22.0,26.6,180.0,,,,,,,
Haynes 263® alloy,816.0,wrought,GPT4.1,EMPTY,,,,,,35.2,,,,,,,,
Haynes 263® alloy,870.0,wrought,GPT4.1,EMPTY,,220.0,,350.0,,,,,,,,,,
Haynes 263® alloy,871.0,wrought,GPT4.1,SUCCESS,655.0,,760.0,,22.0,58.1,170.0,,,,,,,
Haynes 263® alloy,927.0,wrought,GPT4.1,EMPTY,,,,,,105.2,,,,,,,,
Haynes 263® alloy,980.0,wrought,GPT4.1,EMPTY,,87.0,,170.0,,,,,,,,,,
Haynes 263® alloy,982.0,wrought,GPT4.1,SUCCESS,345.0,,480.0,,22.0,95.1,160.0,,,,,,,
Haynes 263® alloy,1093.0,wrought,GPT4.1,EMPTY,,,,,,103.6,,,,,,,,
Haynes 263® alloy,1095.0,wrought,GPT4.1,EMPTY,,37.0,,88.0,,,,,,,,,,
Haynes R-41 alloy,649.0,wrought,GPT4.1,SUCCESS,1050.0,847.0,1380.0,1047.0,12.0,7.0,175.0,179.0,,,,,,
Haynes R-41 alloy,760.0,wrought,GPT4.1,SUCCESS,1050.0,785.0,1380.0,924.0,12.0,4.0,168.0,171.0,,,,,,
Haynes R-41 alloy,871.0,wrought,GPT4.1,SUCCESS,900.0,506.0,1100.0,664.0,12.0,2.0,158.0,160.0,,,,,,
Special Metals INCONEL® alloy 693,20.0,wrought,GPT4.1,EMPTY,,530.9,,937.7,,45.0,,,,,,,,
Special Metals INCONEL® alloy 740 Precipitation-Hardenable Ni-Cr-Co Superalloy,20.0,wrought,GPT4.1,EMPTY,,818.4,,1209.0,,36.4,,,,,,,,
